Repository: ranlongyu/mix_ratio

## 使用说明

### 安装部署
1. 安装Pipfile中的环境；
2. 配置config.py中的数据库，如果没有数据库:
    1. 把main_app/__init__.py中`from main_app import model, routes`注释掉；
    2. 使用main_app.create_db.py创建数据库；
    3. 通过data_process中写入数据到数据库；
    4. 去掉注释。
3. 配置gunicorn.py中的信息；
4. 配置main_mix_ratio.py中为`app.run(debug=False)`；
5. 执行`nohup gunicorn -c gunicorn.py main_mix_ratio:app &`命令。

### 文件说明
```
.
├── config.py  # 数据库配置信息
├── data_process  # 把原始数据处理后写入数据库
│   ├── csv表
│   │   ├── 粉煤灰质量检测列表.csv
│   │   ├── 矿渣粉质量检测列表.csv
│   │   ├── 膨胀剂质量检测列表.csv
│   │   ├── 施工配合比相关数据.csv
│   │   ├── 石灰石粉质量检测列表.csv
│   │   ├── 水泥质检列表.csv
│   │   └── 外加剂质量台账列表.csv
│   ├── read_data_from_csv.py
│   └── store_to_database.py
├── gunicorn.py  # gunicorn容器配置文件
├── main_app
│   ├── create_db.py  # 可以通过该文件创建数据库
│   ├── deep_model_strength  # 混凝土强度预测模型，使用了原材料用量和质量预测
│   │   ├── get_data.py  # 从数据库中获取数据
│   │   └── torch_model_params.pkl
│   ├── initial_screen.py  # 初筛
│   ├── __init__.py
│   ├── model.py  # 数据库模型
│   ├── push_mix_ratio.py  # 配合比生成的主文件
│   ├── restful  # restful测试文件
│   │   ├── mix_ratio_request.json
│   │   ├── mix_ratio_response.json
│   │   ├── strength_request.json
│   │   └── strength_response.json
│   ├── routes.py  # 路由
│   └── templates  # 简单的网页文件
│       └── index.html
├── main_mix_ratio.py  # 主函数
├── Pipfile  # 包含了运行程序需要安装的包
├── README
└── test.py
```

File: data_process/csv表/外加剂质量台账列表.csv
生产车间,抽检单号,样品编号,品种等级,供应单位,批号,取样日期,检测日期,取样基数(t),取样人,样品到期处理日期,样品到期处理人,样品到期处理批准人,推荐掺量(%),pH值,减水率(%),含气量(%),抗压强度比3d,抗压强度比7d,抗压强度比28d,泌水率比(%),初凝时间差△T(min),终凝时间差△T(min),备注,检测人,录入时间
长寿站,007141800001,007141800001,聚羧酸高性能减水剂-缓凝型,江苏苏博特新材料股份有限公司,201801-0035,2018-01-03 10:02:45,2018-01-03 00:00:00,36,朱多,,,,1.5,6.9,33.8,,,155,144,,175,215,,龙霞,2018-03-19 13:44:40
长寿站,007141800002,007141800002,聚羧酸高性能减水剂-缓凝型,江苏苏博特新材料股份有限公司,201801-0382,2018-01-10 10:25:29,2018-01-10 00:00:00,36,朱多,,,,1.5,6.4,31.7,,,154,143,,135,225,,龙霞,2018-03-19 13:45:59
长寿站,007141800003,007141800003,聚羧酸高性能减水剂-缓凝型,江苏苏博特新材料股份有限公司,201801-0568,2018-01-14 06:12:16,2018-01-14 00:00:00,36,朱多,,,,1.5,6.4,31.7,,,154,143,,110,240,,龙霞,2018-03-19 13:46:32
长寿站,007141800004,007141800004,聚羧酸高性能减水剂-缓凝型,江苏苏博特新材料股份有限公司,201801-0667,2018-01-17 18:39:34,2018-01-17 00:00:00,36,朱多,,,,1.5,5.8,29.5,,,153,141,,155,225,,龙霞,2018-03-19 13:46:47
长寿站,007141800005,007141800005,聚羧酸高性能减水剂-缓凝型,江苏苏博特新材料股份有限公司,201801-0708,2018-01-20 10:21:37,2018-01-20 00:00:00,36,朱多,,,,1.5,5.8,29.5,,,153,141,,135,220,,龙霞,2018-03-19 13:51:24
长寿站,007141800006,007141800006,聚羧酸高性能减水剂-缓凝型,江苏苏博特新材料股份有限公司,201801-0986,2018-01-24 09:39:42,2018-01-24 00:00:00,37,朱多,,,,1.5,6.1,30.5,,,153,142,,175,245,,龙霞,2018-03-19 13:47:28
长寿站,007141800007,007141800007,聚羧酸高性能减水剂-缓凝型,江苏苏博特新材料股份有限公司,201801-1323,2018-01-31 08:39:54,2018-01-31 00:00:00,36,朱多,,,,1.5,5.6,28.4,,,152,140,,170,215,,龙霞,2018-03-19 13:47:55
长寿站,007141800008,007141800008,聚羧酸高性能减水剂-缓凝型,江苏苏博特新材料股份有限公司,201802-0168,2018-02-07 10:07:15,2018-02-07 00:00:00,37,朱多,,,,1.5,5.6,28.4,,,152,140,,150,220,,龙霞,2018-03-19 13:51:44
长寿站,007141800009,007141800009,聚羧酸高性能减水剂-缓凝型,江苏苏博特新材料股份有限公司,201802-0269,2018-02-11 07:47:06,2018-02-11 00:00:00,36,杨帆,,,,1.5,5.8,29.4,,,152,141,,115,245,,龙霞,2018-03-19 13:49:23
长寿站,007141800010,007141800010,聚羧酸高性能减水剂-缓凝型,江苏苏博特新材料股份有限公司,201803-0046,2018-03-07 08:17:35,2018-03-07 00:00:00,36,杨帆,,,,1.5,6,30.2,,,153,141,,115,215,,龙霞,2018-03-19 13:49:46
长寿站,007141800011,007141800011,聚羧酸高性能减水剂-缓凝型,江苏苏博特新材料股份有限公司,201803-0146,2018-03-11 09:20:14,2018-03-11 00:00:00,36,杨帆,,,,1.5,6.6,32.6,,,155,143,,125,250,,龙霞,2018-04-28 16:25:19
长寿站,007141800012,007141800012,聚羧酸高性能减水剂-缓凝型,江苏苏博特新材料股份有限公司,201803-0346,2018-03-16 11:17:54,2018-03-16 00:00:00,36,孙浩,,,,1.5,5.6,28.7,,,152,140,,175,195,,龙霞,2018-03-19 13:50:46
长寿站,007141800013,007141800013,聚羧酸高性能减水剂-缓凝型,江苏苏博特新材料股份有限公司,201803-0399,2018-03-21 08:59:51,2018-03-21 00:00:00,36,孙浩,,,,1.5,6.9,33.7,,,155,144,,165,200,,龙霞,2018-04-28 16:25:06
长寿站,007141800014,007141800014,聚羧酸高性能减水剂-缓凝型,江苏苏博特新材料股份有限公司,201803-0766,2018-03-27 08:32:05,2018-03-27 00:00:00,36,江超,,,,1.5,5.9,29.9,,,153,141,,165,190,,龙霞,2018-04-28 16:25:38
长寿站,007141800015,007141800015,聚羧酸高性能减水剂-缓凝型,江苏苏博特新材料股份有限公司,201804-0018,2018-04-03 12:26:51,2018-04-03 00:00:00,36,孙浩,,,,1.5,6,30.1,,,153,141,,170,230,,龙霞,2018-06-01 08:48:56
长寿站,007141800016,007141800016,聚羧酸高性能减水剂-缓凝型,江苏苏博特新材料股份有限公司,201804-0566,2018-04-09 10:24:19,2018-04-09 00:00:00,36,孙浩,,,,1.5,5.8,29.4,,,152,141,,170,215,,龙霞,2018-06-01 08:49:17
长寿站,007141800017,007141800017,聚羧酸高性能减水剂-缓凝型,江苏苏博特新材料股份有限公司,201804-0886,2018-04-14 09:50:46,2018-04-14 00:00:00,36,杨帆,,,,1.5,6.1,30.4,,,153,142,,185,230,,龙霞,2018-06-01 08:49:34
长寿站,007141800018,007141800018,聚羧酸高性能减水剂-缓凝型,江苏苏博特新材料股份有限公司,201804-1322,2018-04-20 07:34:11,2018-04-20 00:00:00,36,杨帆,,,,1.5,6.1,30.4,,,153,142,,155,240,,龙霞,2018-06-01 08:49:51
长寿站,007141800019,007141800019,聚羧酸高性能减水剂-缓凝型,江苏苏博特新材料股份有限公司,201804-1656,2018-04-25 10:08:17,2018-04-25 00:00:00,36,杨帆,,,,1.5,5.5,28.2,,,152,140,,165,210,,龙霞,2018-06-01 08:50:07
大渡口站,012141800001,012141800001,聚羧酸高性能减水剂-缓凝型,江苏苏博特新材料股份有限公司,201712-1686,2018-01-01 23:17:43,2018-01-01 00:00:00,32,陈馨,,,,1.5,6.6,32.4,,,154,143,,120,205,,卢燕,2018-03-07 15:55:09
大渡口站,012141800003,012141800003,聚羧酸高性能减水剂-缓凝型,江苏苏博特新材料股份有限公司,2018-0168,2018-01-06 07:13:09,2018-01-06 00:00:00,34,陈馨,,,,1.5,6.3,31.5,,,154,142,,110,215,,卢燕,2018-03-08 08:41:58
大渡口站,012141800006,012141800005,聚羧酸高性能减水剂-缓凝型,江苏苏博特新材料股份有限公司,/,2018-01-11 06:55:48,2018-01-11 00:00:00,34,陈馨,,,,1.5,6.6,33.6,,,155,143,,165,205,,卢燕,2018-03-08 08:42:32
大渡口站,012141800009,012141800008,聚羧酸高性能减水剂-缓凝型,江苏苏博特新材料股份有限公司,201801-0002,2018-01-15 07:10:41,2018-01-15 00:00:00,33,陈馨,,,,1.5,6.2,30.9,,,153,142,,165,225,,卢燕,2018-03-08 08:43:25
大渡口站,012141800011,012141800010,聚羧酸高性能减水剂-缓凝型,江苏苏博特新材料股份有限公司,/,2018-01-21 06:30:49,2018-01-21 00:00:00,33,陈馨,,,,1.5,6,30,,,153,141,,180,215,,卢燕,2018-03-08 08:43:59
大渡口站,012141800013,012141800012,聚羧酸高性能减水剂-缓凝型,江苏苏博特新材料股份有限公司,/,2018-01-23 07:06:28,2018-01-23 00:00:00,44,陈馨,,,,1.5,6.2,31.1,,,154,142,,115,215,,卢燕,2018-03-08 08:44:29
大渡口站,012141800014,012141800013,聚羧酸高性能减水剂-缓凝型,江苏苏博特新材料股份有限公司,/,2018-01-25 07:04:37,2018-01-25 00:00:00,35,陈馨,,,,1.5,6.2,31.1,,,154,142,,130,215,,卢燕,2018-03-08 08:44:44
大渡口站,012141800017,012141800016,聚羧酸高性能减水剂-缓凝型,江苏苏博特新材料股份有限公司,、,2018-01-31 09:10:23,2018-01-31 00:00:00,32,陈馨,,,,1.5,5.6,28.5,,,152,140,,120,225,,卢燕,2018-03-08 08:46:05
南部公司,015141800001,015141800001,聚羧酸高性能减水剂-标准型,重庆汇典建材有限公司,01801001-1,2018-01-03 08:36:14,2018-01-03 00:00:00,33,刘道胜,,,,1.5,6.2,31.1,,174,154,142,,,,,詹静,2018-03-21 11:57:34
南部公司,015141800003,015141800003,聚羧酸高性能减水剂-标准型,重庆汇典建材有限公司,01801006-1,2018-01-06 07:46:55,2018-01-06 00:00:00,33,刘道胜,,,,1.5,6.2,31.1,,174,154,142,,,,,詹静,2018-03-21 11:58:05
南部公司,015141800005,015141800005,聚羧酸高性能减水剂-标准型,重庆汇典建材有限公司,018010012-1,2018-01-12 13:44:45,2018-01-12 00:00:00,33,刘道胜,,,,1.5,5.7,28.9,,172,152,140,,,,,詹静,2018-03-21 12:00:06
南部公司,015141800007,015141800007,聚羧酸高性能减水剂-标准型,重庆汇典建材有限公司,018010017,2018-01-17 12:20:34,2018-01-17 00:00:00,33,周龙龙,,,,1.5,6.7,32.8,,175,155,144,,,,,詹静,2018-03-21 12:00:32
南部公司,015141800009,015141800009,聚羧酸高性能减水剂-标准型,重庆汇典建材有限公司,01801022-1,2018-01-22 08:09:45,2018-01-22 00:00:00,33,周龙龙,,,,1.5,6.7,32.8,,175,155,144,,,,,詹静,2018-03-21 12:00:55
南部公司,015141800011,015141800011,聚羧酸高性能减水剂-标准型,重庆汇典建材有限公司,018010026,2018-01-26 10:25:20,2018-01-26 00:00:00,33,周龙龙,,,,1.5,6.9,33.8,,175,155,144,,,,,詹静,2018-03-21 12:01:29
南部公司,015141800013,015141800013,聚羧酸高性能减水剂-标准型,重庆汇典建材有限公司,018010031-1,2018-02-01 07:58:30,2018-02-01 00:00:00,33,周龙龙,,,,1.5,6.4,33.8,,174,154,143,,,,,詹静,2018-03-21 12:18:43
南部公司,015141800015,015141800015,聚羧酸高性能减水剂-标准型,重庆汇典建材有限公司,0180205-1,2018-02-05 08:05:07,2018-02-05 00:00:00,33,周龙龙,,,,1.5,6.4,31.6,,174,154,143,,,,,詹静,2018-03-21 12:19:21
南部公司,015141800017,015141800017,聚羧酸高性能减水剂-标准型,重庆汇典建材有限公司,0180207,2018-02-07 08:23:42,2018-02-07 00:00:00,33,周龙龙,,,,1.5,6.6,32.6,,175,155,143,,,,,詹静,2018-03-21 12:20:01
南部公司,015141800019,015141800018,聚羧酸高性能减水剂-标准型,重庆汇典建材有限公司,0180309-1,2018-03-09 07:50:02,2018-03-09 00:00:00,43,周龙龙,,,,1.5,5.8,29.4,,172,152,141,,,,,詹静,2018-05-18 10:27:15
南部公司,015141800023,015141800023,聚羧酸高性能减水剂-标准型,重庆汇典建材有限公司,01803016-1,2018-03-16 07:40:27,2018-03-16 00:00:00,33,周龙龙,,,,1.5,6.2,30.9,,173,153,142,,,,,詹静,2018-05-18 10:27:41
南部公司,015141800025,015141800025,聚羧酸高性能减水剂-标准型,重庆汇典建材有限公司,01803019-1,2018-03-19 07:31:27,2018-03-19 00:00:00,33,刘道胜,,,,1.5,5.7,28.8,,172,152,140,,,,,詹静,2018-05-18 10:28:11
南部公司,015141800028,015141800028,聚羧酸高性能减水剂-标准型,重庆汇典建材有限公司,01803027-1,2018-03-27 07:49:27,2018-03-27 00:00:00,38,刘道胜,,,,1.5,5.9,29.8,,173,153,141,,,,,詹静,2018-05-18 10:28:41
南部公司,015141800031,015141800031,聚羧酸高性能减水剂-缓凝型,重庆汇典建材有限公司,0180405-1,2018-04-05 07:22:14,2018-04-05 00:00:00,42,周龙龙,,,,1.5,5.5,28.2,,,152,140,,145,220,,詹静,2018-06-21 10:37:01
南部公司,015141800034,015141800034,聚羧酸高性能减水剂-缓凝型,重庆汇典建材有限公司,01804011-1,2018-04-11 17:27:38,2018-04-11 00:00:00,42,刘道胜,,,,1.5,6.8,33.2,,,155,144,,150,215,,詹静,2018-06-21 10:39:39
南部公司,015141800038,015141800038,聚羧酸高性能减水剂-缓凝型,重庆汇典建材有限公司,01804017-1,2018-04-17 14:16:00,2018-04-17 00:00:00,34,周龙龙,,,,1.5,5.8,29.4,,,152,141,,115,225,,詹静,2018-06-21 10:40:47
南部公司,015141800040,015141800040,聚羧酸高性能减水剂-缓凝型,重庆汇典建材有限公司,01804020-1,2018-04-20 12:55:22,2018-04-20 00:00:00,34,李凡,,,,1.5,5.8,29.4,,,152,141,,140,235,,詹静,2018-06-21 10:41:14
南部公司,015141800042,015141800042,聚羧酸高性能减水剂-缓凝型,重庆汇典建材有限公司,01804027-1,2018-04-27 06:58:47,2018-04-27 00:00:00,32,罗广学,,,,1.5,6.3,31.5,,,154,142,,100,245,,詹静,2018-06-21 10:43:26
南部公司,015141800044,015141800044,聚羧酸高性能减水剂-缓凝型,重庆汇典建材有限公司,01804030-1,2018-04-30 07:49:21,2018-04-30 00:00:00,31,刘道胜,,,,1.5,5.5,28.1,,,152,140,,95,200,,詹静,2018-06-21 10:44:47
寸滩站,023141800002,023141800002,聚羧酸高性能减水剂-缓凝型,江苏苏博特新材料股份有限公司,PCA I-12-201801-0016,2018-01-03 06:26:33,2018-01-06 00:00:00,33,朱文武,,,,1.5,6.6,32.5,,,155,143,,160,235,,高洁,2018-03-02 16:04:39
寸滩站,023141800003,023141800003,聚羧酸高性能减水剂-缓凝型,江苏苏博特新材料股份有限公司,PCA I-12-201801-0116,2018-01-05 08:27:21,2018-01-06 00:00:00,34,朱文武,,,,1.5,6.8,33.5,,,155,144,,135,245,,高洁,2018-03-02 16:04:49
寸滩站,023141800004,023141800004,聚羧酸高性能减水剂-缓凝型,江苏苏博特新材料股份有限公司,PCA I-12-201701-0128,2018-01-06 09:46:57,2018-01-06 00:00:00,33,朱文武,,,,1.5,5.7,29,,,152,140,,150,205,,陈尚林,2018-03-02 15:51:35
寸滩站,023141800005,023141800005,聚羧酸高性能减水剂-缓凝型,江苏苏博特新材料股份有限公司,PCA I-12-201801-0199,2018-01-07 09:29:09,2018-01-12 00:00:00,33,朱文武,,,,1.5,6.9,33.7,,,155,144,,135,200,,高洁,2018-03-02 16:09:02
寸滩站,023141800006,023141800006,聚羧酸高性能减水剂-缓凝型,江苏苏博特新材料股份有限公司,PCA I-12-201801-0330,2018-01-08 16:05:45,2018-01-12 00:00:00,33,朱文武,,,,1.5,6.6,32.5,,,155,143,,115,240,,陈尚林,2018-03-02 15:53:16
寸滩站,023141800007,023141800007,聚羧酸高性能减水剂-缓凝型,江苏苏博特新材料股份有限公司,PCA I-12-201801-0369,2018-01-09 17:09:26,2018-01-12 00:00:00,32,朱文武,,,,1.5,5.6,28.6,,,152,140,,110,230,,陈尚林,2018-03-02 15:54:23
寸滩站,023141800008,023141800008,聚羧酸高性能减水剂-缓凝型,江苏苏博特新材料股份有限公司,PCA I-12-201801-0386,2018-01-10 13:55:46,2018-01-19 00:00:00,32,朱文武,,,,1.5,6.5,32.1,,,154,143,,110,230,,高洁,2018-03-02 16:05:01
寸滩站,023141800009,023141800009,聚羧酸高性能减水剂-缓凝型,江苏苏博特新材料股份有限公司,PCA I-12-201801-0448,2018-01-11 19:01:43,2018-01-19 00:00:00,32,朱文武,,,,1.5,6.2,31,,,154,142,,155,230,,陈尚林,2018-03-02 15:56:08
寸滩站,023141800010,023141800010,聚羧酸高性能减水剂-缓凝型,江苏苏博特新材料股份有限公司,PCA I-12-201801-0508,2018-01-12 20:38:36,2018-01-19 00:00:00,32,朱文武,,,,1.5,6.7,33.1,,,155,144,,125,245,,陈尚林,2018-03-02 15:56:38
寸滩站,023141800011,023141800011,聚羧酸高性能减水剂-缓凝型,江苏苏博特新材料股份有限公司,PCA I-12-201801-0586,2018-01-14 09:35:29,2018-01-19 00:00:00,32,朱文武,,,,1.5,5.9,29.8,,,153,141,,135,205,,陈尚林,2018-03-02 15:57:19
寸滩站,023141800012,023141800012,聚羧酸高性能减水剂-缓凝型,江苏苏博特新材料股份有限公司,PCA I-12-201801-0616,2018-01-15 17:21:02,2018-01-19 00:00:00,32,朱文武,,,,1.5,6.2,31,,,154,142,,175,190,,陈尚林,2018-03-02 15:58:36
寸滩站,023141800013,023141800013,聚羧酸高性能减水剂-缓凝型,山西桑穆斯建材化工有限公司（轨道十号线甲供）,18-01-01,2018-01-16 06:31:21,2018-01-19 00:00:00,37,朱文武,,,,1.5,5.5,28.3,,,152,140,,170,230,,陈尚林,2018-03-02 15:59:16
寸滩站,023141800014,023141800014,聚羧酸高性能减水剂-缓凝型,江苏苏博特新材料股份有限公司,PCA I-12-201801-0709,2018-01-17 15:18:38,2018-01-19 00:00:00,33,朱文武,,,,1.5,5.5,28.3,,,152,140,,125,220,,陈尚林,2018-03-02 15:59:51
寸滩站,023141800015,023141800015,聚羧酸高性能减水剂-缓凝型,江苏苏博特新材料股份有限公司,PCA I-12-201801-0789,2018-01-18 19:07:49,2018-01-19 00:00:00,33,朱文武,,,,1.5,6.5,32,,,154,143,,135,230,,陈尚林,2018-03-02 16:00:25
寸滩站,023141800016,023141800016,聚羧酸高性能减水剂-缓凝型,江苏苏博特新材料股份有限公司,PCA I-12-201801-0809,2018-01-20 19:55:33,2018-01-25 00:00:00,31,朱文武,,,,1.5,6.1,30.5,,,153,142,,125,195,,陈尚林,2018-03-02 16:01:33
寸滩站,023141800017,023141800017,聚羧酸高性能减水剂-缓凝型,江苏苏博特新材料股份有限公司,PCA I-12-201801-0902,2018-01-22 10:18:30,2018-01-25 00:00:00,32,朱文武,,,,1.5,5.8,29.5,,,153,141,,135,205,,高洁,2018-03-02 16:06:44
寸滩站,023141800018,023141800018,聚羧酸高性能减水剂-缓凝型,江苏苏博特新材料股份有限公司,PCA I-12-201801-1025,2018-01-24 22:34:32,2018-01-25 00:00:00,31,朱文武,,,,1.5,5.8,29.5,,,153,141,,130,230,,陈尚林,2018-03-02 16:02:32
寸滩站,023141800019,023141800019,聚羧酸高性能减水剂-缓凝型,江苏苏博特新材料股份有限公司,PCA I-12-201801-1046,2018-01-25 20:52:28,2018-01-25 00:00:00,32,朱文武,,,,1.5,6.4,31.6,,,154,143,,140,230,,高洁,2018-03-02 16:09:21
寸滩站,023141800021,023141800021,聚羧酸高性能减水剂-缓凝型,江苏苏博特新材料股份有限公司,PCA I-12-201801-1322,2018-01-27 14:25:36,2018-01-29 00:00:00,32,朱多,,,,1.5,6.1,30.6,,,153,142,,150,215,,陈尚林,2018-03-02 16:04:21
寸滩站,023141800022,023141800022,聚羧酸高性能减水剂-缓凝型,江苏苏博特新材料股份有限公司,PCA I-12-201801-1088,2018-01-27 18:30:22,2018-01-29 00:00:00,32,朱多,,,,1.5,5.7,28.9,,,152,140,,140,200,,陈尚林,2018-03-02 16:04:49
寸滩站,023141800023,023141800023,聚羧酸高性能减水剂-缓凝型,江苏苏博特新材料股份有限公司,PCA I-12-201801-1168,2018-01-28 16:22:22,2018-01-29 00:00:00,33,朱多,,,,1.5,6.7,32.8,,,155,144,,180,230,,高洁,2018-03-02 16:09:55
寸滩站,023141800027,023141800027,聚羧酸高性能减水剂-缓凝型,江苏苏博特新材料股份有限公司,PCAI-12-201802-0060,2018-02-03 20:05:46,2018-02-04 00:00:00,31,朱文武,,,,1.5,6.2,30.8,,,153,142,,130,215,,高洁,2018-03-12 11:07:30
寸滩站,023141800028,023141800028,聚羧酸高性能减水剂-缓凝型,江苏苏博特新材料股份有限公司,PCA I-12-201802-0078,2018-02-04 13:38:14,2018-02-04 00:00:00,33,陈国君,,,,1.5,6.3,31.4,,,154,142,,140,220,,高洁,2018-04-13 09:16:40
寸滩站,023141800030,023141800030,聚羧酸高性能减水剂-缓凝型,江苏苏博特新材料股份有限公司,PCA I-12-201802-0127,2018-02-06 19:13:33,2018-02-06 00:00:00,33,朱文武,,,,1.5,6.8,33.2,,,155,144,,105,205,,高洁,2018-04-13 09:17:08
寸滩站,023141800031,023141800031,聚羧酸高性能减水剂-缓凝型,江苏苏博特新材料股份有限公司,PCA I-12-201802-0133,2018-02-08 18:41:43,2018-02-08 00:00:00,34,朱多,,,,1.5,6.4,31.7,,,154,143,,140,240,,陈尚林,2018-03-28 12:36:39
寸滩站,023141800033,023141800033,聚羧酸高性能减水剂-缓凝型,江苏苏博特新材料股份有限公司,PCA I-12-201802-0269,2018-02-10 16:54:34,2018-02-10 00:00:00,34,朱文武,,,,1.5,5.7,29.1,,,152,140,,165,235,,陈尚林,2018-03-28 12:37:43
寸滩站,023141800035,023141800035,聚羧酸高性能减水剂-缓凝型,江苏苏博特新材料股份有限公司,PCA I-12-201803-0036,2018-03-04 16:59:52,2018-03-04 00:00:00,34,朱多,,,,1.5,6.8,33.5,,,155,144,,135,205,,陈尚林,2018-03-28 12:38:40
寸滩站,023141800036,023141800036,聚羧酸高性能减水剂-缓凝型,江苏苏博特新材料股份有限公司,PCA I-12-201803-0076,2018-03-09 12:33:54,2018-03-09 00:00:00,33,朱文武,,,,1.5,6.2,31.1,,,154,142,,110,200,,高洁,2018-03-28 15:55:49
寸滩站,023141800037,023141800037,聚羧酸高性能减水剂-缓凝型,江苏苏博特新材料股份有限公司,PCA I-12-201803-0168,2018-03-11 11:18:44,2018-03-11 00:00:00,34,朱文武,,,,1.5,5.8,29.4,,,152,141,,165,215,,陈尚林,2018-03-28 12:39:57
寸滩站,023141800038,023141800038,聚羧酸高性能减水剂-缓凝型,江苏苏博特新材料股份有限公司,PCA I-12-201803-0188,2018-03-12 12:21:36,2018-03-12 00:00:00,33,朱文武,,,,1.5,5.6,28.4,,,152,140,,140,230,,高洁,2018-03-28 15:56:10
寸滩站,023141800039,023141800039,聚羧酸高性能减水剂-缓凝型,江苏苏博特新材料股份有限公司,PCA I-12-201803-0226,2018-03-13 16:02:26,2018-03-13 00:00:00,34,朱文武,,,,1.5,6.1,30.5,,,153,142,,115,220,,高洁,2018-03-28 15:56:26
寸滩站,023141800040,023141800040,聚羧酸高性能减水剂-缓凝型,山西桑穆斯建材化工有限公司（轨道十号线甲供）,PCA I-12-201803-0256,2018-03-14 23:19:51,2018-03-15 00:00:00,32,朱文武,,,,1.5,6,30.3,,,153,141,,160,255,,高洁,2018-04-16 16:17:36
寸滩站,023141800041,023141800041,聚羧酸高性能减水剂-缓凝型,江苏苏博特新材料股份有限公司,PCA I-12-201803-0256,2018-03-15 12:23:54,2018-03-16 00:00:00,32,朱文武,,,,1.5,6.5,32.1,,,154,143,,145,245,,高洁,2018-04-16 16:17:46
寸滩站,023141800042,023141800042,聚羧酸高性能减水剂-缓凝型,江苏苏博特新材料股份有限公司,PCA I-12-201803-0356,2018-03-16 17:14:39,2018-03-17 00:00:00,33,朱文武,,,,1.5,6.2,31.1,,,154,142,,150,235,,高洁,2018-04-16 16:15:33
寸滩站,023141800043,023141800043,聚羧酸高性能减水剂-缓凝型,江苏苏博特新材料股份有限公司,PCA I-12-201803-0388,2018-03-17 17:16:32,2018-03-18 00:00:00,34,朱文武,,,,1.5,6.8,33.3,,,155,144,,100,235,,高洁,2018-04-16 16:15:52
寸滩站,023141800045,023141800045,聚羧酸高性能减水剂-缓凝型,江苏苏博特新材料股份有限公司,PCA I-12-201803-0506,2018-03-20 15:25:19,2018-03-21 00:00:00,34,朱文武,,,,1.5,6,30.1,,,153,141,,115,220,,高洁,2018-04-23 16:48:21
寸滩站,023141800046,023141800046,聚羧酸高性能减水剂-缓凝型,江苏苏博特新材料股份有限公司,PCA I-12-201803-0566,2018-03-22 13:17:11,2018-03-23 00:00:00,34,朱多,,,,1.5,5.6,28.6,,,152,140,,150,200,,高洁,2018-04-23 16:49:18
寸滩站,023141800047,023141800047,聚羧酸高性能减水剂-标准型,江苏苏博特新材料股份有限公司,PCA I-12-201803-0567,2018-03-23 19:15:49,2018-03-23 00:00:00,34,朱文武,,,,1.5,6.5,33.3,,175,155,144,,100,230,,陈元国,2018-04-20 11:23:26
寸滩站,023141800048,023141800048,聚羧酸高性能减水剂-缓凝型,江苏苏博特新材料股份有限公司,PCA I-12-201803-0598,2018-03-24 17:05:57,2018-03-25 00:00:00,34,朱文武,,,,1.5,6.3,31.3,,,154,142,,95,220,,高洁,2018-04-23 16:49:39
寸滩站,023141800050,023141800050,聚羧酸高性能减水剂-缓凝型,江苏苏博特新材料股份有限公司,PCA I-12-201803-0626,2018-03-25 13:14:07,2018-03-25 00:00:00,34,朱文武,,,,1.5,6.5,32.2,,117,154,142,,110,230,,高洁,2018-04-23 16:49:28
寸滩站,023141800051,023141800051,聚羧酸高性能减水剂-缓凝型,江苏苏博特新材料股份有限公司,PCA I-12-201803-0788,2018-03-27 10:25:13,2018-03-28 00:00:00,35,朱文武,,,,1.5,6.5,32.5,,111,155,131,,155,240,,陈元国,2018-04-24 04:34:43
寸滩站,023141800052,023141800052,聚羧酸高性能减水剂-缓凝型,江苏苏博特新材料股份有限公司,PCA I-12-201803-0918,2018-03-28 13:53:41,2018-03-29 00:00:00,34,朱文武,,,,1.5,6.6,32.5,,,155,143,,130,225,,高洁,2018-04-23 16:50:51
寸滩站,023141800053,023141800053,聚羧酸高性能减水剂-缓凝型,江苏苏博特新材料股份有限公司,PCA I-12-201803-0968,2018-03-30 09:17:26,2018-03-31 00:00:00,35,朱文武,,,,1.5,5.8,29.5,,,153,141,,150,240,,高洁,2018-05-07 10:29:14
寸滩站,023141800054,023141800054,聚羧酸高性能减水剂-缓凝型,江苏苏博特新材料股份有限公司,PCA I-12-201803-0988,2018-03-31 13:22:17,2018-04-01 00:00:00,34,朱文武,,,,1.5,6.4,31.9,,,154,143,,140,215,,高洁,2018-05-07 10:32:30
寸滩站,023141800055,023141800055,聚羧酸高性能减水剂-缓凝型,江苏苏博特新材料股份有限公司,PCA I-12-201804-0016,2018-04-02 16:12:19,2018-04-03 00:00:00,34,朱文武,,,,1.5,5.5,28,,,152,140,,165,225,,高洁,2018-05-07 10:32:47
寸滩站,023141800056,023141800056,聚羧酸高性能减水剂-缓凝型,江苏苏博特新材料股份有限公司,PCA I-12-201804-0076,2018-04-04 09:44:28,2018-04-05 00:00:00,34,朱文武,,,,1.5,6.7,33.1,,,155,144,,120,205,,高洁,2018-05-07 10:33:19
寸滩站,023141800057,023141800057,聚羧酸高性能减水剂-缓凝型,江苏苏博特新材料股份有限公司,PCA I-12-201804-0106,2018-04-05 15:20:37,2018-04-06 00:00:00,32,朱文武,,,,1.5,5.8,29.2,,,152,141,,125,225,,高洁,2018-05-07 10:33:44
寸滩站,023141800058,023141800058,聚羧酸高性能减水剂-缓凝型,江苏苏博特新材料股份有限公司,PCA I-12-201804-0186,2018-04-06 20:18:46,2018-04-07 00:00:00,32,朱文武,,,,1.5,6.3,31.4,,,154,142,,115,240,,高洁,2018-05-07 10:34:23
寸滩站,023141800059,023141800059,聚羧酸高性能减水剂-标准型,江苏苏博特新材料股份有限公司,PCA I-12-201804-0606,2018-04-10 14:01:26,2018-04-10 00:00:00,35,朱多,,,,1.5,6.7,33.1,,175,155,144,,,,,李健,2018-04-23 09:41:58
寸滩站,023141800060,023141800060,聚羧酸高性能减水剂-缓凝型,江苏苏博特新材料股份有限公司,PCA I-12-201804-0666,2018-04-11 13:39:48,2018-04-12 00:00:00,36,陈国君,,,,1.5,6.4,31.6,,,154,143,,135,205,,高洁,2018-05-11 15:50:45
寸滩站,023141800061,023141800061,聚羧酸高性能减水剂-缓凝型,江苏苏博特新材料股份有限公司,PCA -12-201804-0768,2018-04-12 17:20:12,2018-04-13 00:00:00,34,朱多,,,,1.5,6.5,32.3,,,154,143,,165,235,,高洁,2018-05-23 10:32:50
寸滩站,023141800062,023141800062,聚羧酸高性能减水剂-缓凝型,江苏苏博特新材料股份有限公司,PCA I-12-201804-0883,2018-04-13 19:40:39,2018-04-14 00:00:00,34,朱多,,,,1.5,6.9,33.8,,,155,144,,150,230,,高洁,2018-05-23 10:31:52
寸滩站,023141800063,023141800063,聚羧酸高性能减水剂-缓凝型,江苏苏博特新材料股份有限公司,PCA I-12-201804-0968,2018-04-15 15:40:41,2018-04-16 00:00:00,33,陈国君,,,,1.5,6.4,31.6,,,154,143,,115,215,,高洁,2018-05-23 10:32:34
寸滩站,023141800064,023141800064,聚羧酸高性能减水剂-缓凝型,江苏苏博特新材料股份有限公司,PCA I-12-201804-1112,2018-04-17 17:05:44,2018-04-18 00:00:00,36,朱多,,,,1.5,6.1,30.4,,,153,142,,170,200,,高洁,2018-05-23 10:33:17
寸滩站,023141800066,023141800066,聚羧酸高性能减水剂-缓凝型,江苏苏博特新材料股份有限公司,PCA I-12-201804-1134,2018-04-18 14:45:22,2018-04-19 00:00:00,36,朱多,,,,1.5,6.3,31.4,,,154,142,,145,200,,高洁,2018-05-23 10:34:11
寸滩站,023141800067,023141800067,聚羧酸高性能减水剂-缓凝型,江苏苏博特新材料股份有限公司,PCA I-12-201804-1226,2018-04-20 11:58:27,2018-04-21 00:00:00,32,朱多,,,,1.5,5.8,29.3,,,152,141,,135,210,,高洁,2018-05-23 10:34:34
寸滩站,023141800068,023141800068,聚羧酸高性能减水剂-缓凝型,江苏苏博特新材料股份有限公司,PCA I-12-201804-1336,2018-04-21 10:24:24,2018-04-22 00:00:00,36,朱多,,,,1.5,6.7,33.1,,,155,144,,135,210,,高洁,2018-05-23 10:34:52
寸滩站,023141800069,023141800069,聚羧酸高性能减水剂-缓凝型,江苏苏博特新材料股份有限公司,PCA I-12-201804-1346,2018-04-21 18:53:44,2018-04-22 00:00:00,35,朱多,,,,1.5,5.5,28.1,,,152,140,,100,210,,高洁,2018-05-23 10:35:07
寸滩站,023141800070,023141800070,聚羧酸高性能减水剂-缓凝型,江苏苏博特新材料股份有限公司,PCA I-12-201804-1508,2018-04-23 19:51:55,2018-04-24 00:00:00,33,陈国君,,,,1.5,5.9,29.9,,,155,144,,130,205,,高洁,2018-05-23 10:35:34
寸滩站,023141800072,023141800072,聚羧酸高性能减水剂-缓凝型,江苏苏博特新材料股份有限公司,PCA I-12-201704-1646,2018-04-25 00:46:37,2018-04-26 00:00:00,33,朱多,,,,1.5,6.3,31.4,,,154,142,,130,210,,高洁,2018-05-28 14:44:12
寸滩站,023141800074,023141800073,聚羧酸高性能减水剂-缓凝型,江苏苏博特新材料股份有限公司,PCA I-12-201804-1716,2018-04-26 09:15:46,2018-04-27 00:00:00,36,朱多,,,,1.5,6,30.2,,,153,141,,130,215,,高洁,2018-05-28 14:44:35
寸滩站,023141800075,023141800075,聚羧酸高性能减水剂-缓凝型,江苏苏博特新材料股份有限公司,PCA I-12-201804-1823,2018-04-27 17:55:57,2018-04-28 00:00:00,34,朱多,,,,1.5,6,30.2,,,153,141,,150,210,,高洁,2018-05-28 14:44:49
寸滩站,023141800077,023141800077,聚羧酸高性能减水剂-缓凝型,江苏苏博特新材料股份有限公司,PCA I-12-201804-1866,2018-04-29 13:58:47,2018-04-30 00:00:00,36,朱多,,,,1.5,5.6,28.7,,,152,140,,115,215,,高洁,2018-06-01 10:00:04
寸滩站,023141800079,023141800079,聚羧酸高性能减水剂-缓凝型,江苏苏博特新材料股份有限公司,PCA I-12-201804-1986,2018-04-30 20:48:55,2018-05-01 00:00:00,36,朱多,,,,1.5,6.6,32.6,,,155,143,,115,245,,高洁,2018-06-01 09:59:31
寸滩站,023141800082,023141800082,聚羧酸高性能减水剂-缓凝型,江苏苏博特新材料股份有限公司,PCA I-12-201805-0109,2018-05-03 17:05:26,2018-05-04 00:00:00,36,朱多,,,,1.5,6.7,33.1,,,155,144,,155,230,,高洁,2018-06-05 16:29:05
寸滩站,023141800084,023141800084,聚羧酸高性能减水剂-缓凝型,江苏苏博特新材料股份有限公司,PCAI-12-201805-0236,2018-05-05 14:45:10,2018-05-05 00:00:00,37,朱多,,,,1.5,5.9,29.6,,,153,141,,130,230,,高洁,2018-06-05 16:29:39
寸滩站,023141800086,023141800086,聚羧酸高性能减水剂-缓凝型,江苏苏博特新材料股份有限公司,PCA I-12-201805-0406,2018-05-08 11:06:36,2018-05-09 00:00:00,36,朱多,,,,1.5,6.1,30.7,,,153,142,,130,225,,高洁,2018-06-15 16:07:23
寸滩站,023141800089,023141800089,聚羧酸高性能减水剂-缓凝型,江苏苏博特新材料股份有限公司,PCA I-12-201805-0466,2018-05-10 13:21:51,2018-05-11 00:00:00,36,陈国君,,,,1.5,5.5,28.2,,,152,140,,100,190,,高洁,2018-06-15 16:06:10
寸滩站,023141800091,023141800091,聚羧酸高性能减水剂-缓凝型,江苏苏博特新材料股份有限公司,PCA I-12-201805-0628,2018-05-12 16:38:14,2018-05-13 00:00:00,36,朱多,,,,1.5,5.8,29.3,,,152,141,,125,195,,高洁,2018-06-15 16:06:25
寸滩站,023141800092,023141800092,聚羧酸高性能减水剂-缓凝型,江苏苏博特新材料股份有限公司,PCA I-12-201805-0646,2018-05-13 00:48:52,2018-05-14 00:00:00,35,朱多,,,,1.5,6.3,31.5,,,154,142,,140,220,,高洁,2018-06-15 16:06:55
寸滩站,023141800094,023141800094,聚羧酸高性能减水剂-缓凝型,江苏苏博特新材料股份有限公司,PCA I-12-201805-0837,2018-05-14 16:33:29,2018-05-15 00:00:00,36,陈国君,,,,1.5,6.9,33.7,,,155,144,,170,245,,高洁,2018-06-15 16:07:36
寸滩站,023141800095,023141800095,聚羧酸高性能减水剂-缓凝型,江苏苏博特新材料股份有限公司,PCA  I-12-201805-0878,2018-05-15 12:52:37,2018-05-16 00:00:00,31,朱多,,,,1.5,6.6,32.7,,,155,143,,110,225,,高洁,2018-06-15 16:05:13
回龙坝站,041141800004,041141800004,聚羧酸高性能减水剂-缓凝型,重庆三圣实业股份有限公司,P1815-009,2018-01-05 17:06:53,2018-01-06 00:00:00,40,邓孝容,,,,1.5,6.1,30.5,,,153,142,,140,205,,冷莉,2018-03-05 12:50:30
回龙坝站,041141800005,041141800005,聚羧酸高性能减水剂-缓凝型,重庆汇典建材有限公司,018001007-1,2018-01-07 07:31:44,2018-01-08 00:00:00,31,邓孝容,,,,1.5,6.4,31.7,,,154,143,,150,220,,冷莉,2018-03-05 12:50:55
回龙坝站,041141800008,041141800008,聚羧酸高性能减水剂-缓凝型,重庆三圣实业股份有限公司,P1815-010,2018-01-11 13:25:22,2018-01-12 00:00:00,35,邓孝容,,,,1.5,6.7,32.8,,,155,144,,140,230,,冷莉,2018-03-05 12:51:33
回龙坝站,041141800011,041141800011,聚羧酸高性能减水剂-缓凝型,重庆三圣实业股份有限公司,P1815-020,2018-01-14 13:37:58,2018-01-15 00:00:00,40,邓孝容,,,,1.5,5.7,29,,,152,140,,160,210,,冷莉,2018-03-05 12:52:07
回龙坝站,041141800017,041141800017,聚羧酸高性能减水剂-缓凝型,重庆三圣实业股份有限公司,P1815-020,2018-01-19 14:15:41,2018-01-20 00:00:00,32,邓孝容,,,,1.5,6,30.2,,,153,141,,130,205,,冷莉,2018-03-05 12:52:51
回龙坝站,041141800019,041141800019,聚羧酸高性能减水剂-缓凝型,重庆汇典建材有限公司,/,2018-01-20 09:22:13,2018-01-21 00:00:00,40,邓孝容,,,,1.5,6.5,32.3,,,154,143,,165,215,,冷莉,2018-03-05 12:53:11
回龙坝站,041141800023,041141800023,聚羧酸高性能减水剂-缓凝型,重庆三圣实业股份有限公司,P1815-027,2018-01-24 13:49:38,2018-01-25 00:00:00,33,邓孝容,,,,1.5,6.8,33.5,,,155,144,,140,195,,冷莉,2018-03-05 12:53:50
回龙坝站,041141800024,041141800024,聚羧酸高性能减水剂-缓凝型,重庆汇典建材有限公司,018010025-1,2018-01-25 15:21:00,2018-01-26 00:00:00,35,邓孝容,,,,1.5,5.9,29.6,,,153,141,,95,195,,冷莉,2018-03-05 12:54:09
回龙坝站,041141800028,041141800028,聚羧酸高性能减水剂-缓凝型,重庆汇典建材有限公司,018010030-1,2018-01-30 12:36:49,2018-01-31 00:00:00,33,邓孝容,,,,1.5,6.2,30.8,,,153,142,,135,215,,冷莉,2018-03-05 12:54:33
回龙坝站,041141800031,041141800031,聚羧酸高性能减水剂-缓凝型,重庆三圣实业股份有限公司,P1813-031,2018-02-01 14:23:14,2018-02-02 00:00:00,38,邓孝容,,,,1.5,6.2,30.9,,,153,142,,105,210,,冷莉,2018-04-03 15:24:15
回龙坝站,041141800033,041141800033,聚羧酸高性能减水剂-缓凝型,重庆汇典建材有限公司,0180202-1,2018-02-02 19:16:09,2018-02-03 00:00:00,33,邓孝容,,,,1.5,6.3,31.5,,,154,142,,125,245,,冷莉,2018-04-03 15:25:42
回龙坝站,041141800036,041141800036,聚羧酸高性能减水剂-缓凝型,重庆汇典建材有限公司,0180205,2018-02-05 15:01:22,2018-02-06 00:00:00,32,邓孝容,,,,1.5,6.9,33.7,,,155,144,,135,205,,冷莉,2018-04-03 15:26:08
回龙坝站,041141800040,041141800040,聚羧酸高性能减水剂-缓凝型,重庆汇典建材有限公司,0180209,2018-02-09 11:35:56,2018-02-10 00:00:00,46,邓孝容,,,,1.5,6.9,33.7,,,155,144,,140,205,,冷莉,2018-04-03 15:26:38
回龙坝站,041141800042,041141800042,聚羧酸高性能减水剂-缓凝型,重庆汇典建材有限公司,01802011,2018-02-11 06:55:09,2018-02-12 00:00:00,33,邓孝容,,,,1.5,6.6,32.7,,,155,143,,165,205,,冷莉,2018-04-03 15:27:14
回龙坝站,041141800044,041141800044,聚羧酸高性能减水剂-缓凝型,重庆汇典建材有限公司,0180307,2018-03-07 07:09:19,2018-03-08 00:00:00,35,邓孝容,,,,1.5,5.5,28,,,152,140,,140,250,,冷莉,2018-04-20 15:03:52
回龙坝站,041141800046,041141800046,聚羧酸高性能减水剂-缓凝型,重庆汇典建材有限公司,01803013-1,2018-03-13 07:22:54,2018-03-14 00:00:00,33,邓孝容,,,,1.5,6,30.3,,,153,141,,110,225,,冷莉,2018-04-20 15:04:22
回龙坝站,041141800048,041141800048,聚羧酸高性能减水剂-缓凝型,重庆三圣实业股份有限公司,P1813-031,2018-03-15 13:13:02,2018-03-16 00:00:00,38,邓孝容,,,,1.5,6.6,32.5,,,155,143,,105,205,,冷莉,2018-04-20 15:05:29
回龙坝站,041141800049,041141800049,聚羧酸高性能减水剂-缓凝型,重庆汇典建材有限公司,0181652-32,2018-03-18 06:57:46,2018-03-19 00:00:00,32,邓孝容,,,,1.5,5.7,29,,,152,140,,115,215,,冷莉,2018-05-25 10:54:31
回龙坝站,041141800053,041141800052,聚羧酸高性能减水剂-缓凝型,重庆汇典建材有限公司,01803021-1,2018-03-21 16:06:16,2018-03-22 00:00:00,34,邓孝容,,,,1.5,6.3,31.5,,,154,142,,130,220,,冷莉,2018-05-25 10:55:35
回龙坝站,041141800056,041141800055,聚羧酸高性能减水剂-缓凝型,重庆汇典建材有限公司,/,2018-03-25 13:04:13,2018-03-26 00:00:00,44,邓孝容,,,,1.5,5.8,29.4,,,152,141,,145,240,,冷莉,2018-05-25 10:58:54
回龙坝站,041141800059,041141800058,聚羧酸高性能减水剂-缓凝型,重庆汇典建材有限公司,01803029-1,2018-03-29 08:32:39,2018-03-31 00:00:00,37,邓孝容,,,,1.5,5.8,29.4,,,152,141,,155,225,,冷莉,2018-05-25 11:01:01
回龙坝站,041141800062,041141800062,聚羧酸高性能减水剂-缓凝型,重庆汇典建材有限公司,0180402-1,2018-04-02 19:17:25,2018-04-03 00:00:00,33,邓孝容,,,,1.5,6.1,30.4,,,153,142,,150,200,,冷莉,2018-05-25 11:01:31
回龙坝站,041141800063,041141800063,聚羧酸高性能减水剂-缓凝型,重庆三圣实业股份有限公司,P1813-081,2018-04-03 06:42:46,2018-04-03 00:00:00,38,邓孝容,,,,1.5,6.5,32.1,,,154,143,,145,230,,冷莉,2018-05-25 11:02:14
回龙坝站,041141800065,041141800065,聚羧酸高性能减水剂-缓凝型,重庆汇典建材有限公司,0180405-1,2018-04-05 15:00:06,2018-04-06 00:00:00,33,邓孝容,,,,1.5,6.2,30.9,,,153,142,,110,205,,冷莉,2018-05-25 11:02:42
回龙坝站,041141800067,041141800067,聚羧酸高性能减水剂-缓凝型,重庆汇典建材有限公司,01804011-1,2018-04-11 06:47:59,2018-04-12 00:00:00,31,邓孝容,,,,1.5,6.2,30.9,,,153,142,,135,230,,冷莉,2018-05-25 11:03:15
回龙坝站,041141800071,041141800071,聚羧酸高性能减水剂-缓凝型,重庆汇典建材有限公司,01804015-1,2018-04-15 11:28:19,2018-04-16 00:00:00,35,邓孝容,,,,1.5,6.4,31.9,,,154,143,,100,230,,冷莉,2018-05-25 11:03:41
回龙坝站,041141800076,041141800076,聚羧酸高性能减水剂-缓凝型,重庆汇典建材有限公司,01804018-1,2018-04-19 06:57:56,2018-04-20 00:00:00,31,金超,,,,1.5,6.2,30.9,,,153,142,,130,220,,冷莉,2018-06-21 09:37:26
回龙坝站,041141800078,041141800078,聚羧酸高性能减水剂-缓凝型,重庆汇典建材有限公司,01804023-1,2018-04-23 06:40:48,2018-04-24 00:00:00,32,邓孝容,,,,1.5,5.8,29.4,,,152,141,,180,245,,冷莉,2018-06-21 09:39:59
回龙坝站,041141800080,041141800080,聚羧酸高性能减水剂-缓凝型,重庆汇典建材有限公司,0180426-1,2018-04-26 15:38:19,2018-04-27 00:00:00,44,邓孝容,,,,1.5,5.6,28.5,,,152,140,,130,225,,冷莉,2018-06-21 09:38:28
回龙坝站,041141800083,041141800083,聚羧酸高性能减水剂-缓凝型,重庆汇典建材有限公司,01804030-1,2018-04-30 20:36:09,2018-05-01 00:00:00,41,邓孝容,,,,1.5,6.1,30.6,,,153,142,,135,205,,冷莉,2018-06-21 09:38:48
回龙坝站,041141800085,041141800085,聚羧酸高性能减水剂-缓凝型,重庆汇典建材有限公司,0180504-1,2018-05-04 10:51:20,2018-05-05 00:00:00,31,金超,,,,1.5,6.7,32.8,,,155,144,,140,225,,冷莉,2018-06-21 09:39:12
回龙坝站,041141800087,041141800087,聚羧酸高性能减水剂-缓凝型,重庆汇典建材有限公司,0180507-1,2018-05-07 06:27:30,2018-05-08 00:00:00,40,邓孝容,,,,1.5,6.7,32.8,,,155,144,,175,210,,冷莉,2018-06-21 09:40:31
回龙坝站,041141800092,041141800092,聚羧酸高性能减水剂-缓凝型,重庆汇典建材有限公司,01805011-1,2018-05-11 10:40:06,2018-05-12 00:00:00,41,邓孝容,,,,1.5,6.4,31.8,,,154,143,,140,200,,冷莉,2018-06-21 09:41:58
回龙坝站,041141800096,041141800096,聚羧酸高性能减水剂-缓凝型,重庆汇典建材有限公司,01805013-1,2018-05-13 07:09:57,2018-05-14 00:00:00,45,邓孝容,,,,1.5,6.9,33.9,,,155,144,,165,235,,冷莉,2018-06-21 09:42:26
回龙坝站,041141800097,041141800097,聚羧酸高性能减水剂-缓凝型,重庆汇典建材有限公司,01805014-1,2018-05-14 11:07:51,2018-05-15 00:00:00,48,邓孝容,,,,1.5,6.7,33,,,155,144,,155,235,,冷莉,2018-06-21 09:42:57
南海站,042141800001,042141800001,聚羧酸高性能减水剂-缓凝型,江苏苏博特新材料股份有限公司,PCA Ⅰ-12-201801-0002,2018-01-01 08:32:56,2018-01-01 00:00:00,36,王逸涵,,,,1.5,6.5,32.3,,,154,143,,130,210,,潘洪,2018-03-05 09:15:34
南海站,042141800002,042141800002,聚羧酸高性能减水剂-缓凝型,江苏苏博特新材料股份有限公司,PCA Ⅰ-12-201801-0090,2018-01-04 08:37:10,2018-01-04 00:00:00,36,王逸涵,,,,1.5,6.2,30.8,,,153,142,,110,210,,潘洪,2018-03-05 09:15:52
南海站,042141800003,042141800003,聚羧酸高性能减水剂-缓凝型,江苏苏博特新材料股份有限公司,PCA Ⅰ-12-201801-0198,2018-01-07 08:09:54,2018-01-07 00:00:00,37,王逸涵,,,,1.5,6.7,33,,,155,144,,170,225,,潘洪,2018-03-05 09:16:09
南海站,042141800004,042141800004,聚羧酸高性能减水剂-缓凝型,江苏苏博特新材料股份有限公司,PCA Ⅰ-12-201801-0574,2018-01-10 08:00:16,2018-01-10 00:00:00,36,王逸涵,,,,1.5,6.7,33,,,155,144,,110,215,,潘洪,2018-03-05 09:16:29
南海站,042141800005,042141800005,聚羧酸高性能减水剂-缓凝型,江苏苏博特新材料股份有限公司,PCA Ⅰ-12-201801-0506,2018-01-12 10:29:29,2018-01-12 00:00:00,36,王逸涵,,,,1.5,5.7,29.1,,,152,140,,165,230,,潘洪,2018-03-05 09:16:47
南海站,042141800006,042141800006,聚羧酸高性能减水剂-缓凝型,江苏苏博特新材料股份有限公司,PCA Ⅰ-12-201801-0589,2018-01-14 08:20:30,2018-01-14 00:00:00,36,王逸涵,,,,1.5,5.5,28.1,,,152,140,,110,205,,潘洪,2018-03-05 09:17:03
南海站,042141800007,042141800007,聚羧酸高性能减水剂-缓凝型,江苏苏博特新材料股份有限公司,PCA Ⅰ-12-201801-0628,2018-01-16 08:32:18,2018-01-16 00:00:00,36,王逸涵,,,,1.5,5.5,28.1,,,152,140,,170,205,,潘洪,2018-03-05 09:17:23
南海站,042141800008,042141800008,聚羧酸高性能减水剂-缓凝型,科之杰新材料集团有限公司,S-2017-136#,2018-01-17 10:32:22,2018-01-17 00:00:00,36,王逸涵,,,,1.5,6,30.3,,,153,141,,135,245,,潘洪,2018-03-05 09:17:41
南海站,042141800009,042141800009,聚羧酸高性能减水剂-缓凝型,江苏苏博特新材料股份有限公司,PCA Ⅰ-12-201801-0768,2018-01-18 10:55:38,2018-01-18 00:00:00,36,王逸涵,,,,1.5,5.8,29.3,,,152,141,,170,195,,潘洪,2018-03-05 09:18:05
南海站,042141800010,042141800010,聚羧酸高性能减水剂-缓凝型,江苏苏博特新材料股份有限公司,PCA Ⅰ-12-201801-0789,2018-01-19 08:47:11,2018-01-19 00:00:00,36,王逸涵,,,,1.5,5.8,29.3,,,152,141,,115,250,,潘洪,2018-03-05 09:18:30
南海站,042141800011,042141800011,聚羧酸高性能减水剂-缓凝型,江苏苏博特新材料股份有限公司,PCA Ⅰ-12-201801-0862,2018-01-21 09:45:36,2018-01-21 00:00:00,36,王逸涵,,,,1.5,6.3,31.5,,,154,142,,170,200,,潘洪,2018-03-05 09:18:48
南海站,042141800012,042141800012,聚羧酸高性能减水剂-缓凝型,江苏苏博特新材料股份有限公司,PCA Ⅰ-12-201801-0928,2018-01-24 08:46:22,2018-01-24 00:00:00,36,王逸涵,,,,1.5,6.3,31.5,,,154,142,,185,250,,潘洪,2018-03-05 09:19:06
南海站,042141800013,042141800013,聚羧酸高性能减水剂-缓凝型,江苏苏博特新材料股份有限公司,PCA Ⅰ-12-201801-1066,2018-01-27 08:34:28,2018-01-27 00:00:00,36,王逸涵,,,,1.5,6.9,33.6,,,155,144,,145,245,,潘洪,2018-03-05 09:19:23
南海站,042141800014,042141800014,聚羧酸高性能减水剂-缓凝型,江苏苏博特新材料股份有限公司,PCA Ⅰ-12-201801-1069,2018-01-28 06:42:13,2018-01-28 00:00:00,36,王逸涵,,,,1.5,6.6,32.6,,,155,143,,140,220,,潘洪,2018-03-05 09:19:41
南海站,042141800016,042141800016,聚羧酸高性能减水剂-缓凝型,江苏苏博特新材料股份有限公司,PCA Ⅰ-12-201802-0012,2018-02-02 08:41:26,2018-02-02 00:00:00,36,王逸涵,,,,1.5,5.9,29.8,,,153,141,,105,220,,潘洪,2018-03-29 09:15:31
南海站,042141800017,042141800017,聚羧酸高性能减水剂-缓凝型,江苏苏博特新材料股份有限公司,PCA Ⅰ-12-201802-0088,2018-02-05 09:12:00,2018-02-05 00:00:00,37,王逸涵,,,,1.5,5.7,29.1,,,152,140,,150,220,,潘洪,2018-03-29 09:15:50
南海站,042141800018,042141800018,聚羧酸高性能减水剂-缓凝型,江苏苏博特新材料股份有限公司,PCA Ⅰ-12-201802-0090,2018-02-06 09:12:35,2018-02-06 00:00:00,36,王逸涵,,,,1.5,5.7,29.1,,,152,140,,165,210,,潘洪,2018-03-29 09:16:08
南海站,042141800019,042141800019,聚羧酸高性能减水剂-缓凝型,江苏苏博特新材料股份有限公司,PCA Ⅰ-12-201802-0099,2018-02-08 08:38:15,2018-02-08 00:00:00,36,王逸涵,,,,1.5,6,30.1,,,153,141,,145,230,,潘洪,2018-03-29 09:16:26
南海站,042141800020,042141800020,聚羧酸高性能减水剂-缓凝型,江苏苏博特新材料股份有限公司,PCA Ⅰ-12-201803-0038,2018-03-05 08:31:35,2018-03-05 00:00:00,37,王逸涵,,,,1.5,6,30,,,152,140,,155,235,,潘洪,2018-05-02 09:39:31
南海站,042141800021,042141800021,聚羧酸高性能减水剂-缓凝型,江苏苏博特新材料股份有限公司,PCA Ⅰ-12-201803-0068,2018-03-08 08:32:57,2018-03-08 00:00:00,36,王逸涵,,,,1.5,6.8,33.5,,,155,144,,130,245,,潘洪,2018-05-02 09:39:52
南海站,042141800022,042141800022,聚羧酸高性能减水剂-缓凝型,江苏苏博特新材料股份有限公司,PCA Ⅰ-12-201803-0186,2018-03-11 08:41:05,2018-03-11 00:00:00,36,王逸涵,,,,1.5,5.9,29.7,,,153,141,,165,245,,潘洪,2018-05-02 09:40:10
南海站,042141800023,042141800023,聚羧酸高性能减水剂-缓凝型,江苏苏博特新材料股份有限公司,PCA Ⅰ-12-201803-0236,2018-03-14 09:18:54,2018-03-14 00:00:00,36,王逸涵,,,,1.5,6.4,31.8,,,154,143,,105,240,,潘洪,2018-05-02 09:40:30
南海站,042141800025,042141800025,聚羧酸高性能减水剂-缓凝型,江苏苏博特新材料股份有限公司,PCA Ⅰ-12-201803-0048,2018-03-20 08:48:11,2018-03-20 00:00:00,36,王逸涵,,,,1.5,6.5,32,,,154,143,,140,210,,潘洪,2018-05-02 09:41:21
南海站,042141800026,042141800026,聚羧酸高性能减水剂-缓凝型,江苏苏博特新材料股份有限公司,PCA Ⅰ-12-201803-0526,2018-03-21 08:58:35,2018-03-21 00:00:00,36,王逸涵,,,,1.5,6,30.3,,,153,141,,155,225,,潘洪,2018-05-02 09:41:41
南海站,042141800027,042141800027,聚羧酸高性能减水剂-缓凝型,江苏苏博特新材料股份有限公司,PCA Ⅰ-12-201803-0566,2018-03-23 08:57:07,2018-03-23 00:00:00,36,王逸涵,,,,1.5,5.8,29.3,,,152,141,,115,235,,潘洪,2018-05-02 09:42:04
南海站,042141800028,042141800028,聚羧酸高性能减水剂-缓凝型,江苏苏博特新材料股份有限公司,PCA Ⅰ-12-201803-0601,2018-03-25 09:02:06,2018-03-25 00:00:00,37,王逸涵,,,,1.5,6.3,31.5,,,154,142,,115,210,,潘洪,2018-05-02 09:42:30
南海站,042141800029,042141800029,聚羧酸高性能减水剂-缓凝型,江苏苏博特新材料股份有限公司,PCA Ⅰ-12-201803-0769,2018-03-27 09:25:18,2018-03-27 00:00:00,36,王逸涵,,,,1.5,6.1,30.5,,,153,142,,110,215,,潘洪,2018-05-02 09:42:49
南海站,042141800030,042141800030,聚羧酸高性能减水剂-缓凝型,江苏苏博特新材料股份有限公司,PCA Ⅰ-12-201803-0926,2018-03-28 10:23:49,2018-03-28 00:00:00,36,王逸涵,,,,1.5,6.6,32.7,,,155,143,,155,230,,潘洪,2018-05-02 09:43:09
南海站,042141800031,042141800031,聚羧酸高性能减水剂-缓凝型,江苏苏博特新材料股份有限公司,PCA Ⅰ-12-201804-0006,2018-04-01 09:07:23,2018-04-01 00:00:00,36,王逸涵,,,,1.5,5.5,28.1,,,152,140,,165,205,,潘洪,2018-05-28 10:34:52
南海站,042141800032,042141800032,聚羧酸高性能减水剂-缓凝型,江苏苏博特新材料股份有限公司,PCA Ⅰ-12-201804-0024,2018-04-03 08:53:57,2018-04-03 00:00:00,36,王逸涵,,,,1.5,5.9,29.6,,,153,141,,120,210,,潘洪,2018-05-28 10:35:09
南海站,042141800033,042141800033,聚羧酸高性能减水剂-缓凝型,江苏苏博特新材料股份有限公司,PCA Ⅰ-12-201804-0106,2018-04-05 09:10:09,2018-04-05 00:00:00,36,王逸涵,,,,1.5,5.9,29.6,,,153,141,,140,245,,潘洪,2018-05-28 10:35:31
南海站,042141800034,042141800034,聚羧酸高性能减水剂-缓凝型,江苏苏博特新材料股份有限公司,PCA Ⅰ-12-201804-0426,2018-04-08 08:46:59,2018-04-08 00:00:00,36,王逸涵,,,,1.5,6.8,33.4,,,155,144,,105,245,,潘洪,2018-05-28 10:35:50
南海站,042141800035,042141800035,聚羧酸高性能减水剂-缓凝型,江苏苏博特新材料股份有限公司,PCA Ⅰ-12-201804-0680,2018-04-11 08:54:52,2018-04-11 00:00:00,36,王逸涵,,,,1.5,5.6,28.4,,,152,140,,145,185,,潘洪,2018-05-28 10:36:06
南海站,042141800036,042141800036,聚羧酸高性能减水剂-缓凝型,江苏苏博特新材料股份有限公司,PCA Ⅰ-12-201804-0838,2018-04-13 11:45:35,2018-04-13 00:00:00,36,王逸涵,,,,1.5,5.6,28.4,,,152,140,,135,235,,潘洪,2018-05-28 10:36:23
南海站,042141800037,042141800037,聚羧酸高性能减水剂-缓凝型,江苏苏博特新材料股份有限公司,PCA Ⅰ-12-201804-1039,2018-04-16 13:28:19,2018-04-16 00:00:00,36,王逸涵,,,,1.5,6.5,32.3,,,154,143,,120,240,,潘洪,2018-05-28 10:36:41
南海站,042141800039,042141800039,聚羧酸高性能减水剂-缓凝型,江苏苏博特新材料股份有限公司,PCA Ⅰ-12-201804-1200,2018-04-19 10:43:39,2018-04-19 00:00:00,36,王逸涵,,,,1.5,6,30.1,,,153,141,,130,250,,潘洪,2018-05-28 10:37:24
南海站,042141800040,042141800040,聚羧酸高性能减水剂-缓凝型,江苏苏博特新材料股份有限公司,PCA Ⅰ-12-201804-1316,2018-04-21 09:08:49,2018-04-21 00:00:00,36,王逸涵,,,,1.5,6.2,31.1,,,154,142,,180,230,,潘洪,2018-05-28 10:38:01
南海站,042141800041,042141800041,聚羧酸高性能减水剂-缓凝型,江苏苏博特新材料股份有限公司,PCA Ⅰ-12-201804-1589,2018-04-25 08:34:36,2018-04-25 00:00:00,35,王逸涵,,,,1.5,5.7,28.9,,,152,140,,170,210,,潘洪,2018-05-28 10:38:24
南海站,042141800042,042141800042,聚羧酸高性能减水剂-缓凝型,江苏苏博特新材料股份有限公司,PCA Ⅰ-12-201804-1599,2018-04-26 12:49:50,2018-04-26 00:00:00,36,王逸涵,,,,1.5,5.9,29.9,,,153,141,,105,230,,潘洪,2018-05-28 10:38:50
南海站,042141800043,042141800043,聚羧酸高性能减水剂-缓凝型,江苏苏博特新材料股份有限公司,PCA Ⅰ-12-201804-1829,2018-04-28 08:05:15,2018-04-28 00:00:00,36,王逸涵,,,,1.5,5.9,29.9,,,153,141,,150,210,,潘洪,2018-05-28 10:39:15

File: data_process/csv表/水泥质检列表.csv (part 1 of 3)
生产车间,样品编号,品种等级,供应单位,批号,取样日期,检测日期,取样基数(t),取样人,样品到期处理日期,样品到期处理人,样品到期处理批准人,细度(%),密度(g/cm3),比表面积(m2/kg),标准稠度用水量(%),安定性,初凝,终凝,抗压3d,抗压28d,抗折3d,抗折28d,报告日期,备注,检测人,录入时间
长寿站,007111800002,P·O42.5R,重庆锦赐程商贸有限公司,4E-R002,2018-01-03 12:19:57,2018-01-09 00:00:00,463.38,朱多,2018-03-03 11:26:03,杨帆,杨帆,,,,25,合格,155,205,31,52.4,6.6,10.8,2018-02-07 00:00:00,,江超,2018-02-06 16:52:49
长寿站,007111800003,P·O42.5R,重庆锦赐程商贸有限公司,4E-R005,2018-01-08 17:57:45,2018-01-09 00:00:00,491.58,朱多,2018-03-03 11:26:05,杨帆,杨帆,,,,28,合格,161,216,31.6,51.9,6.7,10.9,2018-02-07 00:00:00,,江超,2018-02-06 16:53:33
长寿站,007111800004,P·O42.5R,重庆锦赐程商贸有限公司,4E-R006,2018-01-11 19:21:18,2018-01-16 00:00:00,460.86,朱多,2018-03-03 11:26:06,杨帆,杨帆,,,,28,合格,162,208,30.7,48.1,6.7,10.4,2018-02-14 00:00:00,,江超,2018-03-04 09:35:06
长寿站,007111800005,P·O42.5R,重庆锦赐程商贸有限公司,4E-R008,2018-01-14 14:58:21,2018-01-16 00:00:00,454.64,朱多,2018-03-03 11:26:07,杨帆,杨帆,,,,27,合格,150,220,29.8,46.7,6.6,9.8,2018-02-14 00:00:00,,江超,2018-03-04 09:36:45
长寿站,007111800006,P·O42.5R,重庆锦赐程商贸有限公司,4E-R009,2018-01-16 12:13:14,2018-01-23 00:00:00,462.32,朱多,2018-03-03 11:26:09,杨帆,杨帆,,,,25,合格,121,232,31,48.2,6.1,10.6,2018-02-21 00:00:00,,江超,2018-03-04 09:38:14
长寿站,007111800007,P·O42.5R,重庆锦赐程商贸有限公司,4E-R011,2018-01-18 04:12:11,2018-01-23 00:00:00,515.74,朱多,2018-03-03 11:26:11,杨帆,杨帆,,,,25,合格,125,209,,,,,2018-02-21 00:00:00,,龙霞,2018-03-13 15:29:34
长寿站,007111800008,P·O42.5R,重庆锦赐程商贸有限公司,4E-R012,2018-01-19 18:46:19,2018-01-23 00:00:00,464.86,朱多,2018-03-03 11:26:12,杨帆,杨帆,,,,25,合格,151,226,,,,,2018-02-21 00:00:00,,龙霞,2018-03-13 15:29:59
长寿站,007111800009,P·O42.5R,重庆锦赐程商贸有限公司,4E-R013,2018-01-22 21:10:08,2018-01-23 00:00:00,469.92,朱多,2018-03-06 09:49:02,杨帆,杨帆,,,,25,合格,165,210,30.8,45.2,6.3,9.7,2018-02-21 00:00:00,,江超,2018-03-04 09:40:26
长寿站,007111800010,P·O42.5R,重庆锦赐程商贸有限公司,4E-R015,2018-01-24 13:36:36,2018-01-30 00:00:00,519.04,朱多,2018-03-06 09:49:04,杨帆,杨帆,,,,28,合格,170,235,23.7,46.2,5.8,9.8,2018-02-28 00:00:00,,江超,2018-03-04 09:43:45
长寿站,007111800011,P·O42.5R,重庆锦赐程商贸有限公司,4E-R016,2018-01-26 16:43:37,2018-01-30 00:00:00,504.92,朱多,2018-03-10 15:01:00,杨帆,杨帆,,,,28,合格,158,196,28.4,46.7,6.5,10.1,2018-02-28 00:00:00,,江超,2018-03-04 09:47:10
长寿站,007111800012,P·O42.5R,重庆锦赐程商贸有限公司,4E-R019,2018-01-31 12:18:51,2018-02-06 00:00:00,468.14,朱多,2018-03-16 15:04:52,孙浩,孙浩,,,,25,合格,138,222,,,,,2018-03-07 00:00:00,,龙霞,2018-03-13 15:30:31
长寿站,007111800013,P·O42.5R,重庆锦赐程商贸有限公司,4E-R021,2018-02-04 12:45:28,2018-02-06 00:00:00,514.4,朱多,2018-03-16 15:05:04,孙浩,孙浩,,,,26,合格,160,225,27.4,52,6.8,10.7,2018-03-07 00:00:00,,汪洲鑫,2018-03-07 17:10:44
长寿站,007111800014,P·O42.5R,重庆锦赐程商贸有限公司,4E-R023,2018-02-06 14:54:03,2018-02-13 00:00:00,475.68,朱多,2018-03-23 09:20:20,江超,江超,,,,26,合格,157,213,,,,,2018-03-14 00:00:00,,龙霞,2018-03-13 15:30:48
长寿站,007111800015,P·O42.5R,重庆锦赐程商贸有限公司,4E-R026,2018-02-10 14:24:01,2018-02-13 00:00:00,484.24,杨帆,2018-03-23 09:20:22,江超,江超,,,,26,合格,123,217,,,,,2018-03-14 00:00:00,,龙霞,2018-03-13 15:31:03
长寿站,007111800016,P·O42.5R,重庆锦赐程商贸有限公司,4E-R027,2018-03-03 14:03:39,2018-03-06 00:00:00,533.16,杨帆,2018-04-13 11:27:45,杨帆,杨帆,,,,26,合格,170,245,24.9,45.3,6.7,9.6,2018-04-04 00:00:00,,孙浩,2018-04-04 21:47:08
长寿站,007111800017,P·O42.5R,重庆锦赐程商贸有限公司,4E-R028,2018-03-05 14:16:52,2018-03-06 00:00:00,493.46,杨帆,2018-04-20 10:37:49,杨帆,杨帆,,,,27,合格,128,203,,,,,2018-04-04 00:00:00,,龙霞,2018-03-15 15:54:58
长寿站,007111800018,P·O42.5R,重庆锦赐程商贸有限公司,4E-R030,2018-03-10 13:12:49,2018-03-13 00:00:00,466.9,杨帆,2018-04-20 10:37:51,杨帆,杨帆,,,,25,合格,160,240,24.4,48,6.3,9.8,2018-04-11 00:00:00,,孙浩,2018-04-10 18:52:04
长寿站,007111800019,P·O42.5R,重庆锦赐程商贸有限公司,4E-R032,2018-03-14 14:55:57,2018-03-21 00:00:00,508,孙浩,2018-04-27 10:37:18,杨帆,杨帆,,,,28,合格,170,260,28.6,52.1,6.6,9.8,2018-04-19 00:00:00,,江超,2018-04-17 17:13:06
长寿站,007111800020,P·O42.5R,重庆锦赐程商贸有限公司,4E-R266,2018-03-18 08:26:10,2018-03-21 00:00:00,459.62,江超,2018-04-27 10:37:19,杨帆,杨帆,,,,26,合格,127,219,30.3,49.9,6.5,9.7,2018-04-19 00:00:00,,江超,2018-04-17 17:14:10
长寿站,007111800021,P·O42.5R,重庆锦赐程商贸有限公司,4E-R038,2018-03-20 18:27:26,2018-03-27 00:00:00,493.4,江超,2018-05-04 14:55:15,杨帆,杨帆,,,,26,合格,170,240,29.2,48.1,6.2,9.9,2018-04-25 00:00:00,,汪洲鑫,2018-04-24 16:37:11
长寿站,007111800022,P·O42.5R,重庆锦赐程商贸有限公司,4E-R038,2018-03-25 10:56:16,2018-03-27 00:00:00,499.66,江超,2018-05-04 14:55:16,杨帆,杨帆,,,,27,合格,121,195,24,47.5,5.8,9.6,2018-04-25 00:00:00,,汪洲鑫,2018-04-24 16:37:50
长寿站,007111800023,P·O42.5R,重庆锦赐程商贸有限公司,4E-R042,2018-03-30 10:42:06,2018-04-03 00:00:00,508.2,孙浩,2018-05-11 14:17:52,杨帆,杨帆,,,,28,合格,170,240,27,43.4,6.1,9.4,2018-05-02 00:00:00,,孙浩,2018-05-01 18:25:35
长寿站,007111800024,P·O42.5R,重庆锦赐程商贸有限公司,4E-R044,2018-04-01 21:29:46,2018-04-03 00:00:00,464.5,孙浩,2018-05-18 14:00:08,杨帆,杨帆,,,,27,合格,124,196,27.4,44.6,6.2,9.6,2018-05-02 00:00:00,,孙浩,2018-05-01 18:26:46
长寿站,007111800025,P·O42.5R,重庆锦赐程商贸有限公司,4E-R045,2018-04-03 20:07:22,2018-04-10 00:00:00,451.22,孙浩,2018-05-18 14:00:09,杨帆,杨帆,,,,27,合格,180,240,27.5,45.8,6.4,9.7,2018-05-09 00:00:00,,龙霞,2018-05-09 11:07:55
长寿站,007111800026,P·O42.5R,重庆锦赐程商贸有限公司,4E-R049,2018-04-08 11:59:24,2018-04-10 00:00:00,458.5,杨帆,2018-05-18 14:00:10,杨帆,杨帆,,,,25,合格,144,206,,,,,2018-05-09 00:00:00,,龙霞,2018-05-09 11:06:35
长寿站,007111800027,P·O42.5R,重庆锦赐程商贸有限公司,4E-R051,2018-04-11 14:44:41,2018-04-17 00:00:00,469.72,江超,2018-05-25 10:11:29,杨帆,杨帆,,,,26,合格,172,192,24,47,5.8,9.4,2018-05-16 00:00:00,,汪洲鑫,2018-05-15 17:27:37
长寿站,007111800028,P·O42.5R,重庆锦赐程商贸有限公司,4E-R054,2018-04-15 15:48:47,2018-04-17 00:00:00,467.88,杨帆,2018-05-27 16:21:27,杨帆,杨帆,,,,28,合格,140,200,24.1,47.9,6,9.7,2018-05-16 00:00:00,,汪洲鑫,2018-05-15 17:28:25
长寿站,007111800029,P·O42.5R,重庆锦赐程商贸有限公司,4E-R0425,2018-04-18 02:13:51,2018-04-24 00:00:00,469.74,江超,2018-06-01 10:42:35,杨帆,杨帆,,,,26,合格,160,230,28.7,48.7,6.2,9.9,2018-05-23 00:00:00,,江超,2018-05-25 18:37:02
长寿站,007111800030,P·O42.5R,重庆锦赐程商贸有限公司,4E-R059,2018-04-22 02:01:10,2018-04-24 00:00:00,461.98,江超,2018-06-01 10:42:37,杨帆,杨帆,,,,26,合格,131,228,26.4,49.7,6.2,9.3,2018-05-23 00:00:00,,江超,2018-05-25 18:37:52
长寿站,007111800031,P·O42.5R,重庆锦赐程商贸有限公司,4E-R064,2018-04-28 17:54:24,2018-05-01 00:00:00,520.84,江超,2018-06-08 09:14:25,杨帆,杨帆,,,,26,合格,160,250,26,43.1,6,8.9,2018-05-30 00:00:00,,江超,2018-05-29 17:11:41
长寿站,007111800032,P·O42.5R,重庆锦赐程商贸有限公司,4E-R067,2018-05-02 17:15:11,2018-05-08 00:00:00,573.9,杨帆,2018-06-15 09:10:02,杨帆,杨帆,,,,26,合格,165,242,25.6,43.9,6.3,8.1,,,汪洲鑫,2018-06-06 07:39:08
长寿站,007111800033,P·O42.5R,重庆锦赐程商贸有限公司,4E-R070,2018-05-05 17:59:03,2018-05-08 00:00:00,453.38,杨帆,2018-06-15 09:10:04,杨帆,杨帆,,,,26,合格,152,216,24.8,44.4,5.7,8.9,,,汪洲鑫,2018-06-06 07:40:32
长寿站,007111800034,P·O42.5R,重庆锦赐程商贸有限公司,4E-R074,2018-05-09 20:35:46,2018-05-15 00:00:00,489.9,江超,,,,,,,27,合格,170,250,29.8,50.1,6.1,8.9,,,江超,2018-06-12 17:26:20
长寿站,007111800035,P·O42.5R,重庆锦赐程商贸有限公司,4E-R0565,2018-05-18 19:59:42,2018-05-22 00:00:00,484.86,江超,,,,,,,26,合格,180,240,25,37.4,5.6,8.6,,,汪洲鑫,2018-06-20 17:13:13
长寿站,007111800036,P·O42.5R,重庆锦赐程商贸有限公司,4E-R087,2018-05-23 15:53:19,2018-05-29 00:00:00,479.18,杨帆,,,,,,,28,合格,210,270,25.9,,5.8,,,,杨帆,2018-06-01 17:19:57
长寿站,007111800037,P·O42.5R,重庆锦赐程商贸有限公司,4E-R092,2018-05-31 21:29:56,2018-06-05 00:00:00,540.18,杨帆,,,,,,,26,合格,190,260,31.8,,6.4,,,,汪洲鑫,2018-06-09 17:18:53
长寿站,007111800038,P·O42.5R,重庆锦赐程商贸有限公司,4E-R097,2018-06-05 11:50:05,2018-06-05 00:00:00,483.04,杨帆,,,,,,,28,合格,171,213,32.7,,6.7,,,,汪洲鑫,2018-06-09 17:19:37
长寿站,007111800039,P·O42.5R,重庆锦赐程商贸有限公司,4E-R102,2018-06-11 13:51:25,2018-06-12 00:00:00,484.6,杨帆,,,,,,,27,合格,180,250,27.1,,6.7,,,,江超,2018-06-15 17:31:22
大渡口站,012111800002,P·O42.5R,重庆小南海水泥厂,散装012,2018-01-02 13:30:51,2018-01-02 00:00:00,433.46,陈馨,,,,,,,27,合格,142,186,27.5,46.6,5.3,8.2,2018-01-31 00:00:00,,蒋合军,2018-01-30 16:52:01
大渡口站,012111800003,P·O42.5R,重庆小南海水泥厂,散装22,2018-01-04 00:24:14,2018-01-04 00:00:00,450.12,陈馨,,,,,,,26,合格,160,209,,,,,2018-02-02 00:00:00,,卢燕,2018-03-05 14:47:51
大渡口站,012111800004,P·O42.5R,重庆小南海水泥厂,散装026,2018-01-04 13:39:48,2018-01-04 00:00:00,488.36,陈馨,,,,,,,25,合格,126,219,,,,,2018-02-02 00:00:00,,卢燕,2018-03-05 14:55:46
大渡口站,012111800005,P·O42.5R,重庆小南海水泥厂,散装032,2018-01-05 11:47:53,2018-01-05 00:00:00,435.6,陈馨,,,,,,,27,合格,150,193,,,,,2018-02-03 00:00:00,,卢燕,2018-03-05 14:59:12
大渡口站,012111800006,P·O42.5R,重庆小南海水泥厂,散装038,2018-01-06 14:18:30,2018-01-06 00:00:00,448.48,陈馨,,,,,,,28,合格,162,223,,,,,2018-02-04 00:00:00,,卢燕,2018-03-05 14:59:28
大渡口站,012111800007,P·O42.5R,重庆小南海水泥厂,散装044,2018-01-07 14:58:24,2018-01-07 00:00:00,431.5,陈馨,,,,,,,27,合格,131,209,,,,,2018-02-05 00:00:00,,卢燕,2018-03-05 14:59:51
大渡口站,012111800008,P·O42.5R,重庆小南海水泥厂,散装056,2018-01-09 09:04:54,2018-01-09 00:00:00,452.12,陈馨,,,,,,,26,合格,148,195,33.5,49.4,5.9,9.2,2018-02-07 00:00:00,,蒋合军,2018-02-06 17:15:48
大渡口站,012111800009,P·O42.5R,重庆小南海水泥厂,散装066,2018-01-10 19:53:08,2018-01-10 00:00:00,449.08,陈馨,,,,,,,26,合格,141,227,,,,,2018-02-08 00:00:00,,卢燕,2018-03-05 15:00:13
大渡口站,012111800010,P·O42.5R,重庆小南海水泥厂,散装076,2018-01-12 00:44:45,2018-01-12 00:00:00,448.68,陈馨,,,,,,,28,合格,141,216,,,,,2018-02-10 00:00:00,,卢燕,2018-03-05 15:01:21
大渡口站,012111800011,P·O42.5R,重庆小南海水泥厂,散装084,2018-01-13 00:23:19,2018-01-13 00:00:00,447.76,陈馨,,,,,,,25,合格,151,197,,,,,2018-02-11 00:00:00,,卢燕,2018-03-05 15:01:38
大渡口站,012111800012,P·O42.5R,重庆小南海水泥厂,散装088,2018-01-13 15:24:48,2018-01-13 00:00:00,447.02,陈馨,,,,,,,25,合格,161,227,,,,,2018-02-11 00:00:00,,卢燕,2018-03-05 15:08:23
大渡口站,012111800013,P·O42.5R,重庆小南海水泥厂,散装098,2018-01-14 14:57:54,2018-01-14 00:00:00,490.04,陈馨,,,,,,,27,合格,157,194,,,,,2018-02-12 00:00:00,,卢燕,2018-03-05 15:17:12
大渡口站,012111800014,P·O42.5R,重庆小南海水泥厂,散装112,2018-01-16 11:24:57,2018-01-16 00:00:00,500,陈馨,,,,,,,28,合格,144,189,33.1,47.9,6.2,9.6,2018-02-14 00:00:00,,蒋合军,2018-03-05 12:55:47
大渡口站,012111800015,P·O42.5R,重庆小南海水泥厂,散装114,2018-01-16 17:17:34,2018-01-16 00:00:00,452.84,陈馨,,,,,,,25,合格,121,214,,,,,2018-02-14 00:00:00,,卢燕,2018-03-05 15:17:50
大渡口站,012111800016,P·O42.5R,重庆小南海水泥厂,散装132,2018-01-18 22:23:02,2018-01-18 00:00:00,450.92,陈馨,,,,,,,27,合格,125,198,,,,,2018-02-16 00:00:00,,卢燕,2018-03-05 15:18:37
大渡口站,012111800017,P·O42.5R,重庆小南海水泥厂,散装142,2018-01-19 23:36:32,2018-01-19 00:00:00,475.48,陈馨,,,,,,,25,合格,135,198,,,,,2018-02-17 00:00:00,,卢燕,2018-03-05 15:19:02
大渡口站,012111800018,P·O42.5R,重庆小南海水泥厂,散装144,2018-01-20 13:09:52,2018-01-28 00:00:00,480.26,陈馨,,,,,,,26,合格,136,225,,,,,2018-02-26 00:00:00,,卢燕,2018-03-05 15:19:16
大渡口站,012111800019, P·O42.5（低碱）,重庆建工集团物流有限公司,PB-2,2018-01-21 03:26:13,2018-01-22 00:00:00,495.82,陈馨,,,,,,,27,合格,146,201,25,46.4,5.3,8.8,2018-02-20 00:00:00,,蒋合军,2018-03-05 12:57:06
大渡口站,012111800020,P·O42.5R,重庆小南海水泥厂,散装150,2018-01-21 09:07:05,2018-01-21 00:00:00,480.84,陈馨,,,,,,,25,合格,172,208,,,,,2018-02-19 00:00:00,,卢燕,2018-03-05 15:19:35
大渡口站,012111800021,P·O42.5R,重庆小南海水泥厂,散装162,2018-01-23 00:25:41,2018-01-23 00:00:00,461.68,陈馨,,,,,,,25,合格,137,194,29.3,49.9,6.6,9.6,2018-02-21 00:00:00,,蒋合军,2018-03-05 13:00:39
大渡口站,012111800022,P·O42.5R,重庆小南海水泥厂,散装172,2018-01-24 06:03:23,2018-01-24 00:00:00,467.74,陈馨,,,,,,,27,合格,148,193,,,,,2018-02-22 00:00:00,,卢燕,2018-03-05 15:20:20
大渡口站,012111800023,P·O42.5R,重庆小南海水泥厂,散装180,2018-01-25 01:47:19,2018-01-25 00:00:00,478.1,陈馨,,,,,,,28,合格,154,200,,,,,2018-02-23 00:00:00,,卢燕,2018-03-05 15:21:10
大渡口站,012111800024,P·O42.5R,重庆小南海水泥厂,散装180,2018-01-26 10:40:08,2018-01-26 00:00:00,450.8,陈馨,,,,,,,28,合格,120,229,,,,,2018-02-24 00:00:00,,卢燕,2018-03-05 15:21:25
大渡口站,012111800025,P·O42.5R,重庆小南海水泥厂,散装196,2018-01-27 09:47:04,2018-01-27 00:00:00,478.6,陈馨,,,,,,,26,合格,132,216,,,,,2018-02-25 00:00:00,,卢燕,2018-03-05 15:21:41
大渡口站,012111800026,P·O42.5R,重庆小南海水泥厂,散装210,2018-01-29 07:40:59,2018-01-29 00:00:00,469.74,陈馨,,,,,,,27,合格,126,210,,,,,2018-02-27 00:00:00,,卢燕,2018-03-05 15:21:58
大渡口站,012111800027,P·O42.5R,重庆小南海水泥厂,散装216,2018-01-30 06:01:35,2018-01-30 00:00:00,455.26,陈馨,,,,,,,28,合格,163,226,33.1,46.7,5.6,9,2018-02-28 00:00:00,,卢燕,2018-03-05 15:22:10
大渡口站,012111800028,P·O42.5R,重庆小南海水泥厂,散装224,2018-01-31 09:53:46,2018-01-31 00:00:00,454,陈馨,,,,,,,28,合格,144,228,,,,,2018-03-01 00:00:00,,卢燕,2018-03-05 15:22:28
大渡口站,012111800029,P·O42.5R,重庆小南海水泥厂,散装026,2018-02-03 05:23:57,2018-02-03 00:00:00,468.3,陈馨,2018-05-14 08:20:09,杨勇,杨勇,,,,28,合格,131,195,,,,,2018-03-04 00:00:00,,卢燕,2018-03-05 15:22:42
大渡口站,012111800030,P·O42.5R,重庆小南海水泥厂,散装284,2018-02-04 12:23:52,2018-02-04 00:00:00,450.66,陈馨,2018-05-14 08:20:11,杨勇,杨勇,,,,27,合格,148,193,,,,,2018-03-05 00:00:00,,卢燕,2018-03-05 16:07:36
大渡口站,012111800031,,重庆小南海水泥厂,,2018-02-05 11:20:23,,449.68,陈馨,2018-05-14 08:20:12,杨勇,杨勇,,,,,,,,,,,,,,,
大渡口站,012111800032,P·O42.5R,重庆小南海水泥厂,散装270,2018-02-06 10:11:46,2018-02-06 00:00:00,481,陈馨,2018-05-14 08:20:13,杨勇,杨勇,,,,29,合格,146,210,34.9,49.3,5.6,9.1,2018-03-07 00:00:00,,蒋合军,2018-03-05 14:28:07
大渡口站,012111800033, P·O42.5（低碱）,重庆建工集团物流有限公司,/,2018-02-06 23:58:04,2018-02-13 00:00:00,495.2,陈馨,2018-05-14 08:20:14,杨勇,杨勇,,,,28,合格,167,215,30.8,51,5.2,8.7,2018-03-14 00:00:00,,蒋合军,2018-03-16 23:59:38
大渡口站,012111800034,,重庆小南海水泥厂,,2018-02-07 11:29:16,,469.66,陈馨,2018-05-14 08:20:15,杨勇,杨勇,,,,,,,,,,,,,,,
大渡口站,012111800035,,重庆小南海水泥厂,,2018-02-08 11:28:52,,470.5,陈馨,2018-03-21 09:16:30,陈馨,杨勇,,,,,,,,,,,,,,,
大渡口站,012111800036,,重庆小南海水泥厂,,2018-02-09 13:21:44,,468.12,陈馨,2018-05-14 08:20:17,杨勇,杨勇,,,,,,,,,,,,,,,
大渡口站,012111800037,,重庆小南海水泥厂,,2018-02-10 12:12:49,,471.88,陈馨,2018-05-14 08:20:18,杨勇,杨勇,,,,,,,,,,,,,,,
大渡口站,012111800038,P·O42.5R,重庆小南海水泥厂,散装308,2018-02-11 11:04:29,2018-02-13 00:00:00,479.84,陈馨,2018-05-14 08:20:20,杨勇,杨勇,,,,25,合格,134,201,32.9,52.4,5.5,9.5,2018-03-14 00:00:00,,蒋合军,2018-03-17 00:00:15
大渡口站,012111800039,P·O42.5R,重庆小南海水泥厂,散装316,2018-02-28 14:14:29,2018-02-28 00:00:00,444.4,陈馨,2018-05-14 08:15:40,杨勇,杨勇,,,,28,合格,175,222,,,,,2018-03-29 00:00:00,,马剑雄,2018-03-09 17:51:20
大渡口站,012111800040, P·O42.5（低碱）,重庆建工集团物流有限公司,913-5,2018-03-02 23:27:45,2018-03-06 00:00:00,434.68,陈馨,2018-05-14 08:15:45,杨勇,杨勇,,,,26,合格,158,213,29.2,47.4,5.7,8.5,2018-04-04 00:00:00,,王超奇,2018-03-28 10:23:13
大渡口站,012111800041,P·O42.5R,重庆小南海水泥厂,散装324,2018-03-03 23:45:16,2018-03-06 00:00:00,450.28,陈馨,2018-05-14 08:15:46,杨勇,杨勇,,,,27,合格,153,201,31.1,47.5,5.6,9.1,2018-04-04 00:00:00,,王超奇,2018-03-28 10:24:07
大渡口站,012111800042,P·O42.5R,重庆小南海水泥厂,散装336,2018-03-06 22:18:56,2018-03-06 00:00:00,448.34,陈馨,2018-05-14 08:15:47,杨勇,杨勇,,,,26,合格,160,203,,,,,2018-04-04 00:00:00,,马剑雄,2018-03-09 17:53:25
大渡口站,012111800043,P·O42.5R,重庆小南海水泥厂,散装350,2018-03-09 13:44:25,2018-03-09 00:00:00,466.92,陈馨,2018-05-14 08:15:52,杨勇,陈馨,,,,25,合格,140,200,,,,,2018-04-07 00:00:00,,陈馨,2018-04-26 08:26:50
大渡口站,012111800044,P·O42.5R,重庆小南海水泥厂,散装356,2018-03-10 14:11:22,2018-03-10 00:00:00,490.3,陈馨,2018-05-14 08:15:54,杨勇,陈馨,,,,27,合格,139,200,,,,,2018-04-08 00:00:00,,陈馨,2018-04-26 08:27:10
大渡口站,012111800045,P·O42.5R,重庆小南海水泥厂,散装320,2018-03-12 14:16:35,2018-03-13 00:00:00,453.06,陈馨,2018-05-14 08:15:56,杨勇,陈馨,,,,27,合格,142,210,31.5,47.9,5.5,9.2,2018-04-11 00:00:00,,陈馨,2018-04-16 17:01:06
大渡口站,012111800046,P·O42.5R,重庆小南海水泥厂,散装380,2018-03-14 05:22:52,2018-03-14 00:00:00,448.54,陈馨,2018-05-14 08:15:58,杨勇,陈馨,,,,26,合格,145,206,,,,,2018-04-12 00:00:00,,陈馨,2018-04-26 08:30:16
大渡口站,012111800047,P·O42.5R,重庆小南海水泥厂,散装394,2018-03-16 09:57:04,2018-03-16 00:00:00,450.34,陈馨,2018-05-14 08:15:59,杨勇,陈馨,,,,26,合格,163,204,,,,,2018-04-14 00:00:00,,陈馨,2018-04-26 08:27:40
大渡口站,012111800048,P·O42.5R,重庆小南海水泥厂,散装404,2018-03-17 22:28:25,2018-03-17 00:00:00,450.48,陈馨,2018-05-14 08:16:00,杨勇,陈馨,,,,28,合格,171,219,,,,,2018-04-15 00:00:00,,陈馨,2018-04-26 08:28:02
大渡口站,012111800049,P·O42.5R,重庆小南海水泥厂,散装412,2018-03-18 16:41:44,2018-03-18 00:00:00,464.38,陈馨,2018-05-14 08:16:02,杨勇,陈馨,,,,26,合格,139,234,,,,,2018-04-16 00:00:00,,陈馨,2018-04-26 08:30:31
大渡口站,012111800050,P·O42.5R,重庆小南海水泥厂,散装420,2018-03-19 22:18:55,2018-03-20 00:00:00,449.42,陈馨,2018-05-14 08:16:46,杨勇,陈馨,,,,26,合格,157,212,33.2,51.4,6.6,8.9,2018-04-18 00:00:00,,蒋合军,2018-04-18 15:27:54
大渡口站,012111800051,P·O42.5R,重庆小南海水泥厂,散装430,2018-03-21 00:06:47,2018-03-21 00:00:00,450.68,陈馨,2018-05-14 08:16:48,杨勇,陈馨,,,,25,合格,136,223,,,,,2018-04-19 00:00:00,,陈馨,2018-04-26 08:30:55
大渡口站,012111800053,P·O42.5R,重庆小南海水泥厂,散装444,2018-03-22 23:58:29,2018-03-22 00:00:00,436.8,陈馨,2018-05-14 08:16:49,杨勇,陈馨,,,,26,合格,130,214,,,,,2018-04-20 00:00:00,,陈馨,2018-04-26 08:31:10
大渡口站,012111800054,P·O42.5R,重庆小南海水泥厂,散装450,2018-03-23 16:36:54,2018-03-23 00:00:00,441.06,陈馨,2018-05-14 08:16:51,杨勇,陈馨,,,,25,合格,169,231,,,,,2018-04-21 00:00:00,,陈馨,2018-04-26 08:31:24
大渡口站,012111800055,P·O42.5R,重庆小南海水泥厂,散装456,2018-03-24 13:14:04,2018-03-24 00:00:00,475.48,陈馨,2018-05-14 08:16:52,杨勇,陈馨,,,,25,合格,129,210,,,,,2018-04-22 00:00:00,,陈馨,2018-04-26 08:31:37
大渡口站,012111800056,P·O42.5R,重庆小南海水泥厂,散装460,2018-03-25 09:54:10,2018-03-25 00:00:00,436.96,陈馨,2018-05-14 08:16:54,杨勇,陈馨,,,,25,合格,159,231,,,,,2018-04-23 00:00:00,,陈馨,2018-04-26 08:31:51
大渡口站,012111800057,P·O42.5R,重庆小南海水泥厂,散装476,2018-03-26 22:53:07,2018-03-26 00:00:00,490.52,陈馨,2018-05-14 08:16:55,杨勇,陈馨,,,,26,合格,156,210,,,,,2018-04-24 00:00:00,,陈馨,2018-04-26 08:32:04
大渡口站,012111800058,P·O42.5R,重庆小南海水泥厂,散装486,2018-03-28 12:25:46,2018-03-28 00:00:00,445.16,陈馨,2018-05-14 08:16:58,杨勇,陈馨,,,,27,合格,166,190,33.4,53.2,6.1,9.1,2018-04-26 00:00:00,,陈常东,2018-04-25 14:11:09
大渡口站,012111800060,P·O42.5R,重庆小南海水泥厂,散装492,2018-03-29 06:42:28,2018-03-29 00:00:00,451.46,陈馨,2018-05-14 08:17:24,杨勇,陈馨,,,,27,合格,168,193,,,,,2018-04-27 00:00:00,,陈馨,2018-04-26 08:32:18
大渡口站,012111800061,P·O42.5R,重庆小南海水泥厂,散装500,2018-03-30 13:44:44,2018-03-30 00:00:00,453.14,陈馨,2018-05-14 08:17:34,杨勇,陈馨,,,,27,合格,124,219,,,,,2018-04-28 00:00:00,,陈馨,2018-04-26 08:32:30
大渡口站,012111800062,P·O42.5R,重庆小南海水泥厂,散装516,2018-04-01 15:26:36,2018-04-04 00:00:00,448.58,陈馨,2018-05-14 08:17:35,杨勇,陈馨,,,,25,合格,145,220,32.5,43,6.1,8.1,2018-05-03 00:00:00,,陈馨,2018-04-11 14:16:22
大渡口站,012111800063,P·O42.5R,重庆小南海水泥厂,散装530,2018-04-03 07:50:56,2018-04-04 00:00:00,462.64,陈馨,2018-05-14 08:17:36,杨勇,陈馨,,,,25,合格,133,202,32.5,47.8,6.1,9.4,2018-05-03 00:00:00,,陈馨,2018-05-02 14:37:51
大渡口站,012111800064,P·O42.5R,重庆小南海水泥厂,散装531,2018-04-04 06:03:39,2018-04-04 00:00:00,454.34,陈馨,2018-05-14 08:17:37,杨勇,陈馨,,,,27,合格,137,220,,,,,2018-05-03 00:00:00,,卢燕,2018-05-18 15:02:37
大渡口站,012111800065,P·O42.5R,重庆小南海水泥厂,散装544,2018-04-05 04:34:47,2018-04-05 00:00:00,450.24,陈馨,2018-05-29 10:12:56,杨勇,陈馨,,,,28,合格,157,211,,,,,2018-05-04 00:00:00,,卢燕,2018-05-18 15:02:58
大渡口站,012111800066,P·O42.5R,重庆小南海水泥厂,散装548,2018-04-05 15:44:23,2018-04-05 00:00:00,448.44,陈馨,2018-05-29 10:12:58,杨勇,陈馨,,,,28,合格,134,211,,,,,2018-05-04 00:00:00,,卢燕,2018-05-18 15:03:20
大渡口站,012111800067,P·O42.5R,重庆小南海水泥厂,散装554,2018-04-06 14:33:15,2018-04-06 00:00:00,458.18,陈馨,2018-05-29 10:12:59,杨勇,陈馨,,,,28,合格,161,218,,,,,2018-05-05 00:00:00,,卢燕,2018-05-18 15:03:33
大渡口站,012111800068,P·O42.5R,重庆小南海水泥厂,散装560,2018-04-07 13:50:09,2018-04-07 00:00:00,456.92,陈馨,2018-05-29 10:13:00,杨勇,陈馨,,,,28,合格,170,213,,,,,2018-05-06 00:00:00,,卢燕,2018-05-18 15:03:46
大渡口站,012111800069, P·O42.5（低碱）,重庆建工集团物流有限公司,/,2018-04-09 00:53:30,2018-04-10 00:00:00,466.34,陈馨,2018-05-29 10:13:01,杨勇,陈馨,,,,25,合格,149,198,36,48.8,8.5,8.9,2018-05-09 00:00:00,,杨勇,2018-05-17 12:54:54
大渡口站,012111800070,P·O42.5R,重庆小南海水泥厂,散装570,2018-04-09 10:12:05,2018-04-10 00:00:00,453.84,陈馨,2018-05-29 10:13:02,杨勇,陈馨,,,,27,合格,133,205,,32.4,5.9,,2018-05-09 00:00:00,,陈馨,2018-04-14 06:23:50
大渡口站,012111800071,P·O42.5R,重庆小南海水泥厂,散装582,2018-04-10 13:38:53,2018-04-10 00:00:00,455.02,陈馨,2018-05-29 10:13:04,杨勇,陈馨,,,,26,合格,145,234,,,,,2018-05-09 00:00:00,,卢燕,2018-05-18 15:05:14
大渡口站,012111800072,P·O42.5R,重庆小南海水泥厂,散装594,2018-04-11 21:37:21,2018-04-11 00:00:00,456,陈馨,2018-05-29 10:13:05,杨勇,陈馨,,,,26,合格,125,203,,,,,2018-05-10 00:00:00,,卢燕,2018-05-18 15:05:35
大渡口站,012111800073,P·O42.5R,重庆小南海水泥厂,散装612,2018-04-13 06:43:55,2018-04-13 00:00:00,469.1,陈馨,2018-05-29 10:13:08,杨勇,陈馨,,,,28,合格,132,204,,,,,2018-05-12 00:00:00,,卢燕,2018-05-18 15:07:13
大渡口站,012111800074,P·O42.5R,重庆小南海水泥厂,散装612,2018-04-14 04:28:33,2018-04-14 00:00:00,449.62,陈馨,2018-05-29 10:13:10,杨勇,陈馨,,,,25,合格,121,191,,,,,2018-05-13 00:00:00,,卢燕,2018-05-18 15:07:36
大渡口站,012111800075,P·O42.5R,重庆小南海水泥厂,散装620,2018-04-15 12:51:08,2018-04-15 00:00:00,456.92,陈馨,2018-05-29 10:13:11,杨勇,陈馨,,,,27,合格,129,198,,,,,2018-05-14 00:00:00,,卢燕,2018-05-18 15:08:03
大渡口站,012111800076,P·O42.5R,重庆小南海水泥厂,散装634,2018-04-16 23:44:52,2018-04-17 00:00:00,487.52,陈馨,2018-05-29 10:13:13,杨勇,陈馨,,,,28,合格,165,231,32.4,47.6,6.2,9.1,2018-05-16 00:00:00,,卢燕,2018-05-18 15:08:36
大渡口站,012111800077, P·O42.5（低碱）,重庆建工集团物流有限公司,/,2018-04-17 01:47:18,2018-04-17 00:00:00,432.64,陈馨,2018-05-29 10:13:14,杨勇,陈馨,,,,28,合格,155,231,,,,,2018-05-16 00:00:00,,卢燕,2018-05-18 15:08:56
大渡口站,012111800078,P·O42.5R,重庆小南海水泥厂,散装638,2018-04-17 23:41:23,2018-04-17 00:00:00,458.16,陈馨,2018-05-29 10:13:16,杨勇,陈馨,,,,25,合格,127,195,,,,,2018-05-16 00:00:00,,卢燕,2018-05-18 15:09:52
大渡口站,012111800079,P·O42.5R,重庆小南海水泥厂,散装640,2018-04-18 11:54:48,2018-04-18 00:00:00,446.62,陈馨,2018-05-29 10:13:17,杨勇,陈馨,,,,27,合格,167,214,,,,,2018-05-17 00:00:00,,卢燕,2018-06-13 15:06:19
大渡口站,012111800080,P·O42.5R,重庆小南海水泥厂,散装648,2018-04-19 13:01:25,2018-04-19 00:00:00,450.06,陈馨,2018-06-14 08:41:56,杨勇,陈馨,,,,27,合格,145,206,,,,,2018-05-18 00:00:00,,卢燕,2018-06-13 15:06:33
大渡口站,012111800081,P·O42.5R,重庆小南海水泥厂,散装656,2018-04-20 11:36:00,2018-04-20 00:00:00,483.84,陈馨,2018-06-14 08:41:57,杨勇,陈馨,,,,27,合格,147,199,,,,,2018-05-19 00:00:00,,卢燕,2018-06-13 15:07:15
大渡口站,012111800082,P·O42.5R,重庆小南海水泥厂,散装666,2018-04-21 13:53:42,2018-04-21 00:00:00,490.18,陈馨,2018-06-14 08:41:58,杨勇,陈馨,,,,27,合格,144,193,,,,,2018-05-20 00:00:00,,卢燕,2018-06-13 15:07:28
大渡口站,012111800083, P·O42.5（低碱）,重庆建工集团物流有限公司,/,2018-04-22 01:42:03,2018-04-24 00:00:00,426.88,陈馨,2018-06-14 08:42:01,杨勇,陈馨,,,,26,合格,132,207,31.3,49.3,6.1,8.7,2018-05-23 00:00:00,,杨勇,2018-05-22 12:42:14
大渡口站,012111800084,P·O42.5R,重庆小南海水泥厂,散装672,2018-04-22 12:23:03,2018-04-24 00:00:00,432.58,陈馨,2018-06-14 08:42:02,杨勇,陈馨,,,,26,合格,166,234,30.7,47.4,6,8.7,2018-05-23 00:00:00,,杨勇,2018-05-22 12:44:11
大渡口站,012111800085,P·O42.5R,重庆小南海水泥厂,散装676,2018-04-23 22:21:54,2018-04-23 00:00:00,465.58,陈馨,2018-06-14 08:42:04,杨勇,陈馨,,,,27,合格,145,210,,,,,2018-05-22 00:00:00,,卢燕,2018-06-13 15:07:44
大渡口站,012111800086,P·O42.5R,重庆小南海水泥厂,散装686,2018-04-24 14:15:49,2018-04-24 00:00:00,432.5,陈馨,2018-06-14 08:42:05,杨勇,陈馨,,,,26,合格,147,211,,,,,2018-05-23 00:00:00,,卢燕,2018-06-13 15:07:58
大渡口站,012111800087,P·O42.5R,重庆小南海水泥厂,散装694,2018-04-25 22:19:00,2018-04-25 00:00:00,459.42,陈馨,2018-06-14 08:42:06,杨勇,陈馨,,,,25,合格,129,194,,,,,2018-05-24 00:00:00,,卢燕,2018-06-13 15:08:12
大渡口站,012111800088,P·O42.5R,重庆小南海水泥厂,散装704,2018-04-27 00:45:13,2018-04-27 00:00:00,433.38,陈馨,2018-06-14 08:42:08,杨勇,陈馨,,,,25,合格,167,218,,,,,2018-05-26 00:00:00,,卢燕,2018-06-13 15:08:25
大渡口站,012111800089,P·O42.5R,重庆小南海水泥厂,散装714,2018-04-28 04:22:28,2018-04-28 00:00:00,461.44,陈馨,2018-06-14 08:42:09,杨勇,陈馨,,,,27,合格,150,192,,,,,2018-05-27 00:00:00,,卢燕,2018-06-13 15:09:15
大渡口站,012111800090, P·O42.5（低碱）,重庆建工集团物流有限公司,/,2018-04-28 23:07:23,2018-06-02 00:00:00,471.46,杨勇,2018-06-14 08:42:10,杨勇,陈馨,,,,27,合格,142,195,31.1,46.8,6,8.4,,,陈常东,2018-05-29 16:11:35
大渡口站,012111800091,P·O42.5R,重庆小南海水泥厂,散装724,2018-04-29 01:20:09,2018-04-29 00:00:00,435.32,杨勇,2018-06-14 08:42:13,杨勇,陈馨,,,,26,合格,164,201,,,,,2018-05-28 00:00:00,,卢燕,2018-06-13 15:08:56
大渡口站,012111800092,P·O42.5R,重庆小南海水泥厂,散装728,2018-04-29 12:49:32,2018-05-02 00:00:00,475.98,陈馨,2018-06-14 08:42:15,杨勇,陈馨,,,,28,合格,683,772,,,,,2018-05-31 00:00:00,,卢燕,2018-06-13 15:09:38
大渡口站,012111800093,P·O42.5R,重庆小南海水泥厂,散装738,2018-04-30 12:53:04,2018-05-02 00:00:00,446.52,杨勇,2018-06-14 08:42:17,杨勇,陈馨,,,,25,合格,160,196,31,46.2,5.8,8.2,2018-05-31 00:00:00,,陈常东,2018-05-29 16:20:21
大渡口站,012111800094,P·O42.5R,重庆小南海水泥厂,散装750,2018-05-01 14:45:33,2018-05-01 00:00:00,459.56,陈馨,2018-06-14 08:42:18,杨勇,陈馨,,,,27,合格,136,211,,,,,2018-05-30 00:00:00,,卢燕,2018-06-13 15:09:53
大渡口站,012111800095,P·O42.5R,重庆小南海水泥厂,散装760,2018-05-02 14:05:01,2018-05-02 00:00:00,446.88,陈馨,2018-06-14 08:42:19,杨勇,陈馨,,,,26,合格,134,190,,,,,2018-05-31 00:00:00,,卢燕,2018-06-13 15:10:12
大渡口站,012111800096, P·O42.5（低碱）,重庆建工集团物流有限公司,9B-11,2018-05-03 23:01:04,2018-05-08 00:00:00,457.66,陈馨,2018-06-14 08:42:21,杨勇,陈馨,,,,26,合格,152,204,31.2,,5.9,,2018-06-06 00:00:00,,杨勇,2018-05-11 14:31:58
大渡口站,012111800097,P·O42.5R,重庆小南海水泥厂,散装774,2018-05-04 04:47:03,2018-05-04 00:00:00,457.1,陈馨,2018-06-14 08:42:22,杨勇,陈馨,,,,28,合格,133,228,,,,,2018-06-02 00:00:00,,卢燕,2018-06-13 15:10:28
大渡口站,012111800098,P·O42.5R,重庆小南海水泥厂,散装780,2018-05-05 05:37:17,2018-05-05 00:00:00,462.72,陈馨,2018-06-14 08:42:24,杨勇,陈馨,,,,28,合格,133,232,,,,,2018-06-03 00:00:00,,卢燕,2018-06-13 15:10:42
大渡口站,012111800099,P·O42.5R,重庆小南海水泥厂,散装788,2018-05-06 00:54:35,2018-05-06 00:00:00,452.84,陈馨,2018-06-15 15:53:24,杨勇,陈馨,,,,26,合格,152,235,,,,,2018-06-04 00:00:00,,卢燕,2018-06-13 15:10:58
大渡口站,012111800100,P·O42.5R,重庆小南海水泥厂,散装794,2018-05-07 04:11:22,2018-05-07 00:00:00,453.82,陈馨,2018-06-18 16:41:56,杨勇,陈馨,,,,25,合格,141,230,,,,,2018-06-05 00:00:00,,卢燕,2018-06-13 15:11:27
大渡口站,012111800101,P·O42.5R,重庆小南海水泥厂,散装800,2018-05-07 14:09:10,2018-05-07 00:00:00,486.02,陈馨,2018-06-18 16:41:58,杨勇,陈馨,,,,27,合格,139,228,,,,,2018-06-05 00:00:00,,卢燕,2018-06-13 15:11:58
大渡口站,012111800102,P·O42.5R,重庆小南海水泥厂,散装806,2018-05-08 12:34:39,2018-05-08 00:00:00,473.3,陈馨,2018-06-18 16:41:59,杨勇,陈馨,,,,26,合格,169,231,30.6,,5.7,,2018-06-06 00:00:00,,杨勇,2018-05-11 14:32:57
大渡口站,012111800103,P·O42.5R,重庆小南海水泥厂,散装816,2018-05-09 13:08:46,2018-05-09 00:00:00,475.72,陈馨,2018-06-18 16:42:00,杨勇,陈馨,,,,26,合格,173,211,,,,,2018-06-07 00:00:00,,卢燕,2018-06-13 15:12:12
大渡口站,012111800104,P·O42.5R,重庆小南海水泥厂,散装824,2018-05-10 14:32:41,2018-05-10 00:00:00,476.52,陈馨,,,,,,,25,合格,169,221,,,,,,,卢燕,2018-06-13 15:12:29
大渡口站,012111800105, P·O42.5（低碱）,重庆建工集团物流有限公司,9B-11,2018-05-11 02:53:48,2018-05-15 00:00:00,480.1,陈馨,,,,,,,28,合格,710,757,30.9,48.8,6.4,8,,,陈常东,2018-06-12 16:41:24
大渡口站,012111800106,P·O42.5R,重庆小南海水泥厂,散装830,2018-05-11 10:33:45,2018-05-11 00:00:00,439.62,陈馨,,,,,,,28,合格,154,190,,,,,,,卢燕,2018-06-13 15:12:53
大渡口站,012111800107,P·O42.5R,重庆小南海水泥厂,散装836,2018-05-12 11:29:16,2018-05-15 00:00:00,477.52,陈馨,,,,,,,28,合格,180,237,33.4,50.5,6.2,8.2,,,陈常东,2018-06-12 16:50:55
大渡口站,012111800108, P·O42.5（低碱）,重庆建工集团物流有限公司,9B-12,2018-05-13 01:30:48,2018-05-13 00:00:00,445.88,杨勇,,,,,,,26,合格,169,205,,,,,,,卢燕,2018-06-13 15:20:14
大渡口站,012111800109,P·O42.5R,重庆小南海水泥厂,散装844,2018-05-13 09:57:02,2018-05-13 00:00:00,481.3,杨勇,,,,,,,27,合格,166,203,,,,,,,卢燕,2018-06-13 15:13:14
大渡口站,012111800110,P·O42.5R,重庆小南海水泥厂,散装778,2018-05-14 02:00:34,2018-05-14 00:00:00,488.48,陈馨,,,,,,,26,合格,165,255,,,,,,,陈常东,2018-06-19 15:52:47
大渡口站,012111800111,P·O42.5R,重庆小南海水泥厂,散装856,2018-05-14 14:13:37,2018-05-14 00:00:00,434.2,陈馨,,,,,,,25,合格,169,206,,,,,,,卢燕,2018-06-13 15:13:44
大渡口站,012111800112,P·O42.5R,重庆小南海水泥厂,散装866,2018-05-16 00:24:13,2018-05-16 00:00:00,474.22,陈馨,,,,,,,25,合格,135,200,,,,,,,卢燕,2018-06-13 15:13:57
大渡口站,012111800113,P·O42.5R,重庆小南海水泥厂,散装876,2018-05-17 08:24:14,2018-05-17 00:00:00,462.88,陈馨,,,,,,,25,合格,128,212,32.3,47.6,6.1,9.3,,,陈馨,2018-06-20 15:34:29
大渡口站,012111800114,P·O42.5R,重庆小南海水泥厂,散装884,2018-05-18 16:37:27,2018-05-23 00:00:00,448.36,陈馨,,,,,,,27,合格,129,200,32.4,,6.1,,,,卢燕,2018-06-13 15:16:39
大渡口站,012111800115, P·O42.5（低碱）,重庆建工集团物流有限公司,/,2018-05-18 23:59:58,2018-05-26 00:00:00,431.82,陈馨,,,,,,,27,合格,157,235,30.3,47.5,5.6,9,,,陈馨,2018-06-20 15:35:39
大渡口站,012111800116,P·O42.5R,重庆小南海水泥厂,散装892,2018-05-19 14:09:12,2018-05-19 00:00:00,455.62,陈馨,,,,,,,26,合格,149,227,,,,,,,卢燕,2018-06-13 15:16:57
大渡口站,012111800117,,重庆小南海水泥厂,,2018-05-20 13:46:21,,461.28,陈馨,,,,,,,,,,,,,,,,,,
大渡口站,012111800118,P·O42.5R,重庆小南海水泥厂,904 #,2018-05-21 11:38:55,2018-05-24 00:00:00,439.72,陈馨,,,,,,,28,合格,145,227,,,,,,,陈常东,2018-06-19 15:54:58
大渡口站,012111800119, P·O42.5（低碱）,重庆建工集团物流有限公司,9B-13,2018-05-23 00:02:46,2018-05-24 00:00:00,472.24,陈馨,,,,,,,28,合格,137,216,,,,,,,陈常东,2018-06-19 15:56:03
大渡口站,012111800120,,重庆小南海水泥厂,,2018-05-23 00:07:05,,445.32,陈馨,,,,,,,,,,,,,,,,,,
大渡口站,012111800121,,重庆小南海水泥厂,,2018-05-24 22:38:42,,462.4,陈馨,,,,,,,,,,,,,,,,,,
大渡口站,012111800122,P·O42.5R,重庆小南海水泥厂,散装938,2018-05-26 10:11:28,2018-06-01 00:00:00,457.32,陈馨,,,,,,,26,合格,143,224,32.5,,6,,,,杨勇,2018-06-04 08:52:29
大渡口站,012111800123, P·O42.5（低碱）,重庆建工集团物流有限公司,9B-13,2018-05-27 00:07:40,2018-06-01 00:00:00,471.72,陈馨,,,,,,,27,合格,149,190,30.5,,5.7,,,,杨勇,2018-06-04 08:54:20
大渡口站,012111800124,,重庆小南海水泥厂,,2018-05-27 09:33:24,,450.7,陈馨,,,,,,,,,,,,,,,,,,
大渡口站,012111800125,P·O42.5R,重庆小南海水泥厂,18-17-5-956,2018-05-28 09:33:43,2018-05-29 00:00:00,466.06,陈馨,,,,,,,28,合格,150,227,,,,,,,陈常东,2018-06-19 15:59:54
大渡口站,012111800126,,重庆小南海水泥厂,,2018-05-29 01:19:46,,458.44,陈馨,,,,,,,,,,,,,,,,,,
大渡口站,012111800127,,重庆小南海水泥厂,,2018-05-30 01:30:45,,457.1,陈馨,,,,,,,,,,,,,,,,,,
大渡口站,012111800128,,重庆小南海水泥厂,,2018-05-30 21:01:25,,450.52,陈馨,,,,,,,,,,,,,,,,,,
大渡口站,012111800129,,重庆小南海水泥厂,,2018-05-31 14:58:15,,459.7,陈馨,,,,,,,,,,,,,,,,,,
大渡口站,012111800130,,重庆小南海水泥厂,,2018-06-01 12:12:23,,454.28,陈馨,,,,,,,,,,,,,,,,,,
大渡口站,012111800131,P·O42.5R,重庆小南海水泥厂,散装1006,2018-06-02 21:27:45,2018-06-08 00:00:00,448.54,陈馨,,,,,,,26,合格,157,196,31.6,,5.9,,,,杨勇,2018-06-11 08:38:20
大渡口站,012111800132,,重庆小南海水泥厂,,2018-06-03 12:56:06,,433.24,陈馨,,,,,,,,,,,,,,,,,,
大渡口站,012111800133,P·O42.5R,重庆小南海水泥厂,散装1018,2018-06-04 10:33:18,2018-06-05 00:00:00,456.5,陈馨,,,,,,,28,合格,148,225,,,,,,,陈常东,2018-06-19 16:01:30
大渡口站,012111800134,,重庆小南海水泥厂,,2018-06-05 03:39:38,,444.8,陈馨,,,,,,,,,,,,,,,,,,
大渡口站,012111800135,,重庆小南海水泥厂,,2018-06-07 00:32:25,,481.14,陈馨,,,,,,,,,,,,,,,,,,
大渡口站,012111800136,,重庆小南海水泥厂,,2018-06-09 13:09:02,,489.96,陈馨,,,,,,,,,,,,,,,,,,
大渡口站,012111800137,,重庆小南海水泥厂,,2018-06-10 20:31:03,,482.6,陈馨,,,,,,,,,,,,,,,,,,
大渡口站,012111800138,,重庆小南海水泥厂,,2018-06-11 20:24:40,,464.72,杨勇,,,,,,,,,,,,,,,,,,
大渡口站,012111800139,,重庆小南海水泥厂,,2018-06-12 22:10:47,,441.2,杨勇,,,,,,,,,,,,,,,,,,
大渡口站,012111800140,,重庆建工集团物流有限公司,,2018-06-12 22:44:52,,441.86,杨勇,,,,,,,,,,,,,,,,,,
大渡口站,012111800141,,重庆小南海水泥厂,,2018-06-14 12:21:09,,438.54,陈馨,,,,,,,,,,,,,,,,,,
大渡口站,012111800142,,重庆小南海水泥厂,,2018-06-16 10:20:28,,453.04,陈馨,,,,,,,,,,,,,,,,,,
大渡口站,012111800143,,重庆小南海水泥厂,,2018-06-17 09:41:45,,466.52,陈馨,,,,,,,,,,,,,,,,,,
大渡口站,012111800144,,重庆小南海水泥厂,,2018-06-18 10:26:06,,472.76,陈馨,,,,,,,,,,,,,,,,,,
大渡口站,012111800145,P·O42.5R,重庆小南海水泥厂,散装1144,2018-06-19 12:43:51,2018-06-19 00:00:00,450.84,陈馨,,,,,,,25,合格,121,227,,,,,,,陈常东,2018-06-20 08:57:47
大渡口站,012111800146,,重庆小南海水泥厂,,2018-06-20 07:06:52,,436.3,陈馨,,,,,,,,,,,,,,,,,,
南部公司,015111800001,P·O42.5R,重庆戈鹰物资有限公司,BS60,2018-01-02 10:16:35,2018-01-02 00:00:00,437.34,周龙龙,2018-03-19 10:52:22,刘道胜,周龙龙,,,,27,合格,135,196,30.8,48.1,6.3,9.8,2018-01-31 00:00:00,,詹静,2018-03-30 09:59:03
南部公司,015111800002,P·O42.5R,重庆小南海水泥厂,散装025,2018-01-03 17:08:25,2018-01-03 00:00:00,460.7,周龙龙,2018-03-19 10:52:23,刘道胜,周龙龙,,,,25,合格,130,233,30.2,48,6.2,9,2018-02-01 00:00:00,,詹静,2018-03-30 10:00:02
南部公司,015111800003,P·O42.5R,重庆戈鹰物资有限公司,BS52,2018-01-03 23:07:18,2018-01-03 00:00:00,441.44,周龙龙,2018-03-19 10:52:24,刘道胜,周龙龙,,,,26,合格,171,229,,,,,2018-02-01 00:00:00,,詹静,2018-03-30 10:01:01
南部公司,015111800004,P·O42.5R,重庆戈鹰物资有限公司,BS60,2018-01-06 12:13:11,2018-01-06 00:00:00,467.96,周龙龙,2018-03-19 10:52:25,刘道胜,周龙龙,,,,28,合格,162,218,,,,,2018-02-04 00:00:00,,詹静,2018-03-30 10:02:14
南部公司,015111800005,P·O42.5R,重庆戈鹰物资有限公司,BS62,2018-01-09 11:33:43,2018-01-09 00:00:00,466.78,周龙龙,2018-03-19 10:52:27,刘道胜,周龙龙,,,,25,合格,170,214,31.7,46,6.4,9.8,2018-02-07 00:00:00,,詹静,2018-03-30 10:02:55
南部公司,015111800006,P·O42.5R,重庆戈鹰物资有限公司,BS67,2018-01-10 23:42:21,2018-01-10 00:00:00,438.1,周龙龙,2018-03-19 10:52:29,刘道胜,周龙龙,,,,25,合格,132,213,,,,,2018-02-08 00:00:00,,詹静,2018-03-30 10:03:54
南部公司,015111800007,P·O42.5R,重庆戈鹰物资有限公司,BS37,2018-01-13 15:45:07,2018-01-13 00:00:00,472.32,周龙龙,2018-03-19 10:52:31,刘道胜,周龙龙,,,,28,合格,169,220,,,,,2018-02-11 00:00:00,,詹静,2018-03-30 10:04:59
南部公司,015111800008,P·O42.5R,重庆戈鹰物资有限公司,BS40,2018-01-14 14:31:50,2018-01-14 00:00:00,436.98,周龙龙,2018-03-19 10:52:32,刘道胜,周龙龙,,,,27,合格,142,235,,,,,2018-02-12 00:00:00,,詹静,2018-03-30 10:05:30
南部公司,015111800009,P·O42.5R,重庆戈鹰物资有限公司,BS46,2018-01-16 10:01:50,2018-01-16 00:00:00,469.76,周龙龙,2018-03-19 10:52:33,刘道胜,周龙龙,,,,27,合格,181,236,30.2,54.1,6.3,9.9,2018-02-14 00:00:00,,詹静,2018-03-30 10:05:59
南部公司,015111800010,P·O42.5R,重庆戈鹰物资有限公司,BS52,2018-01-18 01:34:19,2018-01-18 00:00:00,467.38,周龙龙,2018-03-19 10:52:34,刘道胜,周龙龙,,,,27,合格,153,199,,,,,2018-02-16 00:00:00,,詹静,2018-03-30 10:06:28
南部公司,015111800011,P·O42.5R,重庆戈鹰物资有限公司,BS55,2018-01-19 15:08:34,2018-01-19 00:00:00,475.22,周龙龙,2018-03-19 10:52:36,刘道胜,周龙龙,,,,28,合格,151,220,,,,,2018-02-17 00:00:00,,詹静,2018-03-30 10:06:58
南部公司,015111800012,P·O42.5R,重庆戈鹰物资有限公司,BS61,2018-01-21 18:58:14,2018-01-21 00:00:00,540.66,周龙龙,2018-03-19 10:52:37,刘道胜,周龙龙,,,,27,合格,136,207,,,,,2018-02-19 00:00:00,,詹静,2018-03-30 10:07:36
南部公司,015111800013,P·O42.5R,重庆戈鹰物资有限公司,BS63,2018-01-22 13:43:45,2018-01-22 00:00:00,444,周龙龙,2018-03-19 10:52:38,刘道胜,周龙龙,,,,27,合格,146,219,30.7,49.8,6.5,9.1,2018-02-20 00:00:00,,詹静,2018-03-30 10:08:04
南部公司,015111800014,P·O42.5R,重庆戈鹰物资有限公司,BS67,2018-01-24 16:47:57,2018-01-24 00:00:00,503.36,周龙龙,2018-03-19 10:52:40,刘道胜,周龙龙,,,,25,合格,143,191,,,,,2018-02-22 00:00:00,,詹静,2018-03-30 10:08:41
南部公司,015111800015,P·O42.5R,重庆戈鹰物资有限公司,BS69,2018-01-25 14:37:24,2018-01-25 00:00:00,443.88,周龙龙,2018-03-19 10:52:41,刘道胜,周龙龙,,,,26,合格,156,193,,,,,2018-02-23 00:00:00,,詹静,2018-03-30 10:09:09
南部公司,015111800016,P·O42.5R,重庆戈鹰物资有限公司,BS73,2018-01-27 14:02:08,2018-01-27 00:00:00,441.66,周龙龙,2018-03-19 10:52:42,刘道胜,周龙龙,,,,26,合格,170,211,,,,,2018-02-25 00:00:00,,詹静,2018-03-30 10:09:37
南部公司,015111800017,P·O42.5R,重庆戈鹰物资有限公司,BS76,2018-01-29 12:30:42,2018-01-29 00:00:00,440.96,周龙龙,2018-03-19 10:52:44,刘道胜,周龙龙,,,,25,合格,152,216,28.6,47.4,6.8,9.2,2018-02-27 00:00:00,,詹静,2018-03-30 10:10:10
南部公司,015111800018,P·O42.5R,重庆戈鹰物资有限公司,BS73,2018-01-30 13:21:52,2018-01-30 00:00:00,471.72,周龙龙,2018-03-19 10:52:46,刘道胜,周龙龙,,,,26,合格,170,196,,,,,2018-02-28 00:00:00,,詹静,2018-03-30 10:11:58
南部公司,015111800019,P·O42.5R,重庆戈鹰物资有限公司,BS103,2018-02-01 11:34:05,2018-02-01 00:00:00,440.78,周龙龙,2018-03-19 10:52:50,刘道胜,周龙龙,,,,26,合格,133,196,,,,,2018-03-02 00:00:00,,詹静,2018-03-30 10:12:49
南部公司,015111800020,P·O42.5R,重庆戈鹰物资有限公司,BS104,2018-02-02 14:13:58,2018-02-02 00:00:00,476.56,周龙龙,2018-03-19 10:53:03,刘道胜,周龙龙,,,,28,合格,174,209,,,,,2018-03-03 00:00:00,,詹静,2018-03-30 10:13:33
南部公司,015111800021,P·O42.5R,重庆戈鹰物资有限公司,BS105,2018-02-03 14:50:10,2018-02-03 00:00:00,476.94,周龙龙,2018-03-19 10:53:04,刘道胜,周龙龙,,,,28,合格,150,235,,,,,2018-03-04 00:00:00,,詹静,2018-03-30 10:14:29
南部公司,015111800022,P·O42.5R,重庆戈鹰物资有限公司,BS106,2018-02-04 12:47:59,2018-02-04 00:00:00,444.96,刘道胜,2018-03-19 10:53:05,刘道胜,周龙龙,,,,28,合格,169,227,,,,,2018-03-05 00:00:00,,詹静,2018-03-30 10:23:34
南部公司,015111800023,P·O42.5R,重庆戈鹰物资有限公司,BS107,2018-02-04 22:49:30,2018-02-04 00:00:00,440.7,周龙龙,2018-03-19 10:53:06,刘道胜,周龙龙,,,,25,合格,153,207,,,,,2018-03-05 00:00:00,,詹静,2018-03-30 10:23:47
南部公司,015111800024,P·O42.5R,重庆戈鹰物资有限公司,BS101,2018-02-06 12:13:29,2018-02-06 00:00:00,503.82,周龙龙,2018-03-19 10:53:08,刘道胜,周龙龙,,,,26,合格,126,221,,,,,2018-03-07 00:00:00,,詹静,2018-03-30 10:15:52
南部公司,015111800025,P·O42.5R,重庆戈鹰物资有限公司,BS104,2018-02-07 16:34:44,2018-02-07 00:00:00,444.34,周龙龙,2018-04-02 14:18:08,周龙龙,周龙龙,,,,28,合格,143,234,28.3,48.6,7,9.4,2018-03-08 00:00:00,,詹静,2018-03-30 10:38:31
南部公司,015111800026,P·O42.5R,重庆戈鹰物资有限公司,BS104,2018-03-08 20:49:16,2018-03-08 00:00:00,469.52,周龙龙,2018-06-19 14:02:18,刘道胜,周龙龙,,,,27,合格,135,220,29.9,47.9,6.5,9.2,2018-04-06 00:00:00,,詹静,2018-05-15 12:01:40
南部公司,015111800027,P·O42.5R,重庆戈鹰物资有限公司,BS122,2018-03-09 18:36:55,2018-03-09 00:00:00,499.1,周龙龙,2018-06-19 14:02:20,刘道胜,周龙龙,,,,25,合格,125,212,,,,,2018-04-07 00:00:00,,詹静,2018-05-15 11:59:36
南部公司,015111800028,P·O42.5R,重庆戈鹰物资有限公司,BS134,2018-03-11 12:51:16,2018-03-11 00:00:00,464.98,刘道胜,2018-06-19 14:02:21,刘道胜,周龙龙,,,,28,合格,154,204,,,,,2018-04-09 00:00:00,,詹静,2018-05-15 12:03:32
南部公司,015111800029,P·O42.5R,重庆戈鹰物资有限公司,BS139,2018-03-13 19:26:10,2018-03-13 00:00:00,433.42,周龙龙,2018-06-19 14:02:22,刘道胜,周龙龙,,,,26,合格,153,194,,,,,2018-04-11 00:00:00,,詹静,2018-05-15 12:05:04
南部公司,015111800030,P·O42.5R,重庆戈鹰物资有限公司,BS160,2018-03-15 11:36:39,2018-03-15 00:00:00,460.4,周龙龙,2018-06-19 14:02:24,刘道胜,周龙龙,,,,28,合格,123,221,,,,,2018-04-13 00:00:00,,詹静,2018-05-15 12:06:46
南部公司,015111800031,P·O42.5R,重庆戈鹰物资有限公司,BS169,2018-03-17 08:48:23,2018-03-17 00:00:00,432.8,刘道胜,2018-06-19 14:02:25,刘道胜,周龙龙,,,,26,合格,144,195,,,,,2018-04-15 00:00:00,,詹静,2018-05-15 12:08:12
南部公司,015111800032,P·O42.5R,重庆戈鹰物资有限公司,BS182,2018-03-19 12:25:02,2018-03-19 00:00:00,461.08,周龙龙,,,,,,,27,合格,161,206,,,,,2018-04-17 00:00:00,,詹静,2018-05-15 12:09:35
南部公司,015111800033,P·O42.5R,重庆戈鹰物资有限公司,BS185,2018-03-21 11:57:29,2018-03-21 00:00:00,490.5,刘道胜,,,,,,,28,合格,165,196,30.4,49.6,6,8.5,2018-04-19 00:00:00,,詹静,2018-05-15 12:11:41
南部公司,015111800034,P·O42.5R,重庆戈鹰物资有限公司,BS192,2018-03-23 16:12:15,2018-03-23 00:00:00,492.6,周龙龙,,,,,,,26,合格,151,231,,,,,2018-04-21 00:00:00,,詹静,2018-05-15 12:12:55
南部公司,015111800035,P·O42.5R,重庆戈鹰物资有限公司,BS202,2018-03-26 16:13:49,2018-03-26 00:00:00,462.16,周龙龙,,,,,,,26,合格,152,210,27.5,48.9,6.5,8.5,2018-04-24 00:00:00,,詹静,2018-05-15 12:14:14
南部公司,015111800036,P·O42.5R,重庆戈鹰物资有限公司,BS206,2018-03-28 12:26:23,2018-03-28 00:00:00,432.18,周龙龙,,,,,,,26,合格,121,214,,,,,2018-04-26 00:00:00,,詹静,2018-05-15 12:16:24
南部公司,015111800037,P·O42.5R,重庆戈鹰物资有限公司,BS213,2018-03-31 10:58:01,2018-03-31 00:00:00,433.34,周龙龙,,,,,,,26,合格,125,233,28.6,48.8,6.4,8.7,2018-04-29 00:00:00,,詹静,2018-05-15 12:18:22
南部公司,015111800038,P·O42.5R,重庆戈鹰物资有限公司,BS220,2018-04-02 15:03:37,2018-04-02 00:00:00,489,周龙龙,,,,,,,27,合格,134,211,,,,,2018-05-01 00:00:00,,詹静,2018-06-20 10:28:49
南部公司,015111800039,P·O42.5R,重庆戈鹰物资有限公司,BS223,2018-04-03 20:26:01,2018-04-03 00:00:00,460.76,周龙龙,,,,,,,26,合格,157,221,,,,,2018-05-02 00:00:00,,詹静,2018-06-20 10:29:17
南部公司,015111800040,P·O42.5R,重庆戈鹰物资有限公司,BS224,2018-04-05 19:37:28,2018-04-05 00:00:00,463.56,刘道胜,,,,,,,26,合格,160,225,,,,,2018-05-04 00:00:00,,詹静,2018-06-20 10:29:48
南部公司,015111800041,P·O42.5R,重庆戈鹰物资有限公司,BS226,2018-04-08 08:23:55,2018-04-08 00:00:00,432.98,周龙龙,,,,,,,28,合格,128,215,31,48.6,6,8.5,2018-05-07 00:00:00,,詹静,2018-06-20 10:30:11
南部公司,015111800042,P·O42.5R,重庆戈鹰物资有限公司,BS229,2018-04-09 20:07:00,2018-04-09 00:00:00,494.54,周龙龙,,,,,,,28,合格,137,195,,,,,2018-05-08 00:00:00,,詹静,2018-06-20 10:31:06
南部公司,015111800043,P·O42.5R,重庆戈鹰物资有限公司,BS230,2018-04-11 15:09:11,2018-04-11 00:00:00,462.28,刘道胜,,,,,,,28,合格,149,196,31,45.5,5.9,9,2018-05-10 00:00:00,,詹静,2018-06-20 10:31:31
南部公司,015111800044,P·O42.5R,重庆小南海水泥厂,散装608,2018-04-13 20:21:24,2018-04-13 00:00:00,453.82,刘道胜,,,,,,,27,合格,126,193,,,,,2018-05-12 00:00:00,,詹静,2018-06-20 10:32:46
南部公司,015111800045,P·O42.5R,重庆小南海水泥厂,散装620,2018-04-15 15:13:44,2018-04-15 00:00:00,465.1,周龙龙,,,,,,,27,合格,121,219,32.6,47.7,6.4,8.6,2018-05-14 00:00:00,,詹静,2018-06-20 10:33:24
南部公司,015111800047,P·O42.5R,重庆小南海水泥厂,散装640,2018-04-18 13:00:18,2018-04-18 00:00:00,462.24,周龙龙,,,,,,,28,合格,143,213,,,,,2018-05-17 00:00:00,,詹静,2018-06-20 10:34:31
南部公司,015111800048,P·O42.5R,重庆小南海水泥厂,散装656,2018-04-20 11:35:19,2018-04-20 00:00:00,435.7,罗广学,,,,,,,26,合格,127,211,,,,,2018-05-19 00:00:00,,詹静,2018-06-20 10:35:08
南部公司,015111800049,P·O42.5R,重庆小南海水泥厂,散装664,2018-04-21 05:03:07,2018-04-21 00:00:00,457.32,李凡,,,,,,,25,合格,129,217,,,,,2018-05-20 00:00:00,,詹静,2018-06-20 10:35:48
南部公司,015111800050,P·O42.5R,重庆小南海水泥厂,散装670,2018-04-22 11:33:45,2018-04-22 00:00:00,516.82,李凡,,,,,,,26,合格,146,231,30.3,45.3,6.4,9,2018-05-21 00:00:00,,詹静,2018-06-20 10:36:12
南部公司,015111800051,P·O42.5R,重庆小南海水泥厂,散装684,2018-04-24 19:32:13,2018-04-24 00:00:00,439.86,罗广学,,,,,,,26,合格,137,229,,,,,2018-05-23 00:00:00,,詹静,2018-06-20 10:36:56
南部公司,015111800052,P·O42.5R,重庆实屹达商贸有限公司,SPR4-128,2018-04-25 08:22:30,2018-05-03 00:00:00,-17.8,罗广学,,,,,,,27,合格,162,233,28.5,46.9,6.2,8.3,2018-06-01 00:00:00,,詹静,2018-06-20 10:38:01
南部公司,015111800053,P·O42.5R,重庆小南海水泥厂,散装712,2018-04-27 12:01:19,2018-04-27 00:00:00,528.76,周龙龙,,,,,,,28,合格,123,207,,,,,2018-05-26 00:00:00,,詹静,2018-06-20 10:39:10
南部公司,015111800054,P·O42.5R,重庆小南海水泥厂,散装718,2018-04-28 14:12:46,2018-04-28 00:00:00,459.48,马西锋,,,,,,,28,合格,156,215,29.8,47.5,6.2,8.6,2018-05-27 00:00:00,,詹静,2018-06-20 10:39:43
南部公司,015111800055,P·O42.5R,重庆小南海水泥厂,散装740,2018-04-29 17:58:34,2018-04-29 00:00:00,433.46,罗广学,,,,,,,27,合格,126,193,,,,,2018-05-28 00:00:00,,詹静,2018-06-20 10:46:12
南部公司,015111800056,,重庆小南海水泥厂,,2018-05-01 09:03:17,,465.54,李凡,,,,,,,,,,,,,,,,,,
南部公司,015111800057,,重庆实屹达商贸有限公司,,2018-05-01 20:42:40,,447.34,李凡,,,,,,,,,,,,,,,,,,
南部公司,015111800058,,重庆小南海水泥厂,,2018-05-03 07:56:32,,461.98,罗广学,,,,,,,,,,,,,,,,,,
南部公司,015111800059,P·O42.5R,重庆实屹达商贸有限公司,G20180505001,2018-05-05 03:29:36,2018-05-11 00:00:00,484.64,罗广学,,,,,,,28,合格,143,197,27.3,45.8,7.2,9,,,刘道胜,2018-06-05 16:02:27
