Repository: ranlongyu/mix_ratio

## 使用说明

### 安装部署
1. 安装Pipfile中的环境；
2. 配置config.py中的数据库，如果没有数据库:
    1. 把main_app/__init__.py中`from main_app import model, routes`注释掉；
    2. 使用main_app.create_db.py创建数据库；
    3. 通过data_process中写入数据到数据库；
    4. 去掉注释。
3. 配置gunicorn.py中的信息；
4. 配置main_mix_ratio.py中为`app.run(debug=False)`；
5. 执行`nohup gunicorn -c gunicorn.py main_mix_ratio:app &`命令。

### 文件说明
```
.
├── config.py  # 数据库配置信息
├── data_process  # 把原始数据处理后写入数据库
│   ├── csv表
│   │   ├── 粉煤灰质量检测列表.csv
│   │   ├── 矿渣粉质量检测列表.csv
│   │   ├── 膨胀剂质量检测列表.csv
│   │   ├── 施工配合比相关数据.csv
│   │   ├── 石灰石粉质量检测列表.csv
│   │   ├── 水泥质检列表.csv
│   │   └── 外加剂质量台账列表.csv
│   ├── read_data_from_csv.py
│   └── store_to_database.py

File: data_process/csv表/水泥质检列表.csv (part 2 of 3)
生产车间,样品编号,品种等级,供应单位,批号,取样日期,检测日期,取样基数(t),取样人,样品到期处理日期,样品到期处理人,样品到期处理批准人,细度(%),密度(g/cm3),比表面积(m2/kg),标准稠度用水量(%),安定性,初凝,终凝,抗压3d,抗压28d,抗折3d,抗折28d,报告日期,备注,检测人,录入时间
南部公司,015111800060,P·O42.5R,重庆实屹达商贸有限公司,G20180506064,2018-05-06 19:23:14,2018-05-11 00:00:00,461.7,罗广学,,,,,,,26,合格,164,229,27.7,48,6.1,9,,,刘道胜,2018-06-05 16:03:29
南部公司,015111800061,,重庆小南海水泥厂,,2018-05-07 10:54:49,,463.42,马西锋,,,,,,,,,,,,,,,,,,
南部公司,015111800062,,重庆实屹达商贸有限公司,,2018-05-09 02:06:08,,431.9,李凡,,,,,,,,,,,,,,,,,,
南部公司,015111800063,,重庆实屹达商贸有限公司,,2018-05-10 19:27:06,,459.72,周龙龙,,,,,,,,,,,,,,,,,,
南部公司,015111800064,,重庆实屹达商贸有限公司,,2018-05-12 18:12:24,,462.96,周龙龙,,,,,,,,,,,,,,,,,,
南部公司,015111800065,P·O42.5R,重庆小南海水泥厂,1889332,2018-05-14 14:19:45,2018-05-18 00:00:00,462.86,马西锋,,,,,,,25,合格,159,223,29.4,45.3,5.7,9,,,刘道胜,2018-06-12 16:41:48
南部公司,015111800066,P·O42.5R,重庆实屹达商贸有限公司,SPR4-170,2018-05-14 17:37:19,2018-05-18 00:00:00,461.04,周龙龙,,,,,,,27,合格,170,200,28.7,45.3,6.2,8.7,,,刘道胜,2018-06-12 16:42:48
南部公司,015111800067,,重庆实屹达商贸有限公司,,2018-05-16 02:03:58,,494.12,罗广学,,,,,,,,,,,,,,,,,,
南部公司,015111800068,,重庆实屹达商贸有限公司,,2018-05-17 16:41:39,,431.04,刘道胜,,,,,,,,,,,,,,,,,,
南部公司,015111800069,,重庆实屹达商贸有限公司,,2018-05-19 18:32:48,,435.84,马西锋,,,,,,,,,,,,,,,,,,
南部公司,015111800070,P·O42.5R,重庆实屹达商贸有限公司,SPR4-184,2018-05-20 23:28:16,2018-05-25 00:00:00,436.88,李凡,,,,,,,26,合格,166,193,32.3,44.6,5.9,8.1,,,刘道胜,2018-06-19 17:19:27
南部公司,015111800071,,重庆实屹达商贸有限公司,,2018-05-22 18:46:28,,465.02,罗广学,,,,,,,,,,,,,,,,,,
南部公司,015111800072,P·O42.5R,重庆实屹达商贸有限公司,spr4-190,2018-05-25 02:10:56,2018-06-01 00:00:00,458.98,周龙龙,,,,,,,28,合格,145,191,28,,5.9,,,,刘道胜,2018-06-01 18:09:58
南部公司,015111800073,P·O42.5R,重庆小南海水泥厂,18-17-5-930,2018-05-25 06:53:00,2018-06-01 00:00:00,462.62,周龙龙,,,,,,,28,合格,125,227,30.7,,6.2,,,,刘道胜,2018-06-01 18:11:05
南部公司,015111800074,,重庆实屹达商贸有限公司,,2018-05-26 13:59:13,,465.2,周龙龙,,,,,,,,,,,,,,,,,,
南部公司,015111800075,,重庆实屹达商贸有限公司,,2018-05-27 22:10:46,,433.7,刘道胜,,,,,,,,,,,,,,,,,,
南部公司,015111800076,,重庆实屹达商贸有限公司,,2018-05-29 20:41:48,,465.7,刘道胜,,,,,,,,,,,,,,,,,,
南部公司,015111800077,,重庆实屹达商贸有限公司,,2018-05-31 15:23:05,,459,刘道胜,,,,,,,,,,,,,,,,,,
南部公司,015111800078,,重庆实屹达商贸有限公司,,2018-06-02 00:06:13,,523.1,刘道胜,,,,,,,,,,,,,,,,,,
南部公司,015111800079,P·O42.5R,重庆小南海水泥厂,1833590,2018-06-02 12:55:16,2018-06-08 00:00:00,462.3,刘道胜,,,,,,,28,合格,163,204,26.3,,6.7,,,,马西锋,2018-06-08 15:47:16
南部公司,015111800080,P·O42.5R,重庆实屹达商贸有限公司,SPR4-208,2018-06-03 15:32:10,2018-06-08 00:00:00,438.06,刘道胜,,,,,,,26,合格,142,226,28.5,,6.4,,,,马西锋,2018-06-08 15:48:27
南部公司,015111800081,,重庆实屹达商贸有限公司,,2018-06-05 02:47:18,,434.44,刘道胜,,,,,,,,,,,,,,,,,,
南部公司,015111800082,P·O42.5R,重庆实屹达商贸有限公司,spr4-215,2018-06-07 15:07:43,2018-06-15 00:00:00,492.78,刘道胜,,,,,,,27,合格,155,190,28.5,,6.1,,,,刘道胜,2018-06-15 16:32:18
南部公司,015111800083,P·O42.5R,重庆小南海水泥厂,1832743,2018-06-08 00:18:56,2018-06-15 00:00:00,433.02,刘道胜,,,,,,,26,合格,139,227,30.2,,6.2,,,,刘道胜,2018-06-15 16:33:23
南部公司,015111800084,,重庆实屹达商贸有限公司,,2018-06-10 02:39:33,,435.76,周龙龙,,,,,,,,,,,,,,,,,,
南部公司,015111800085,,重庆实屹达商贸有限公司,,2018-06-12 04:26:00,,440.4,周龙龙,,,,,,,,,,,,,,,,,,
南部公司,015111800086,,重庆实屹达商贸有限公司,,2018-06-14 00:31:21,,527.9,刘道胜,,,,,,,,,,,,,,,,,,
南部公司,015111800087,,重庆实屹达商贸有限公司,,2018-06-15 08:17:31,,470.32,刘道胜,,,,,,,,,,,,,,,,,,
南部公司,015111800088,,重庆小南海水泥厂,,2018-06-16 10:27:47,,442.84,刘道胜,,,,,,,,,,,,,,,,,,
南部公司,015111800089,,重庆实屹达商贸有限公司,,2018-06-17 02:38:27,,438.56,刘道胜,,,,,,,,,,,,,,,,,,
南部公司,015111800090,,重庆实屹达商贸有限公司,,2018-06-19 07:36:16,,441.16,刘道胜,,,,,,,,,,,,,,,,,,
寸滩站,023111800001,,重庆富皇建材有限公司,,2018-01-01 09:05:23,,478.22,朱文武,,,,,,,,,,,,,,,,,,
寸滩站,023111800002,,重庆富皇建材有限公司,,2018-01-01 17:54:59,,456.2,朱文武,,,,,,,,,,,,,,,,,,
寸滩站,023111800003,,重庆富皇建材有限公司,,2018-01-02 18:16:47,,473.22,朱文武,,,,,,,,,,,,,,,,,,
寸滩站,023111800004,,重庆富皇建材有限公司,,2018-01-03 21:07:53,,463.4,朱文武,,,,,,,,,,,,,,,,,,
寸滩站,023111800005,,重庆富皇建材有限公司,,2018-01-05 14:29:22,,487.32,朱文武,,,,,,,,,,,,,,,,,,
寸滩站,023111800006,,重庆富皇建材有限公司,,2018-01-06 12:52:26,,462.18,朱文武,,,,,,,,,,,,,,,,,,
寸滩站,023111800007,,重庆富皇建材有限公司,,2018-01-07 08:36:22,,499.46,朱文武,,,,,,,,,,,,,,,,,,
寸滩站,023111800008,P·O42.5R,重庆富皇建材有限公司,4TSP45R,2018-01-08 11:32:30,2018-01-12 00:00:00,485.96,朱文武,,,,,,,26,合格,128,191,23.7,46.7,5.3,8.3,2018-02-10 00:00:00,,陈尚林,2018-02-06 17:02:12
寸滩站,023111800009,P·O42.5,重庆长寿西南水泥有限公司（轨道十号线甲供）,4E-007,2018-01-08 23:29:04,2018-01-12 00:00:00,478.8,朱文武,,,,,,,26,合格,131,204,30.1,53.4,5.4,8.7,2018-02-10 00:00:00,,陈尚林,2018-02-06 17:03:36
寸滩站,023111800010,,重庆富皇建材有限公司,,2018-01-09 19:31:17,,539.74,朱文武,,,,,,,,,,,,,,,,,,
寸滩站,023111800011,,重庆富皇建材有限公司,,2018-01-10 15:54:26,,522.86,朱文武,,,,,,,,,,,,,,,,,,
寸滩站,023111800012,,重庆富皇建材有限公司,,2018-01-11 18:52:21,,469.7,朱文武,,,,,,,,,,,,,,,,,,
寸滩站,023111800013,P·O42.5R,重庆富皇建材有限公司,4TSP56R,2018-01-12 17:57:05,2018-01-09 00:00:00,454.82,朱文武,,,,,,,28,合格,129,191,26,47.8,6.2,8.2,2018-02-07 00:00:00,,陈尚林,2018-02-13 15:02:44
寸滩站,023111800014,P·O42.5R,重庆小南海水泥厂,散装086,2018-01-13 13:07:12,2018-01-09 00:00:00,471.18,朱文武,,,,,,,26,合格,135,209,30.5,50.2,6.2,8.6,2018-02-07 00:00:00,,陈尚林,2018-02-13 15:04:01
寸滩站,023111800015,,重庆富皇建材有限公司,,2018-01-13 18:04:27,,460.56,朱文武,,,,,,,,,,,,,,,,,,
寸滩站,023111800016,P·O42.5,重庆长寿西南水泥有限公司（轨道十号线甲供）,4E-013,2018-01-14 12:40:59,2018-01-16 00:00:00,476.76,朱文武,,,,,,,26,合格,125,221,25.1,52.5,5.2,8.3,2018-02-14 00:00:00,,陈尚林,2018-02-13 15:00:37
寸滩站,023111800017,,重庆富皇建材有限公司,,2018-01-15 12:15:59,,454.38,朱文武,,,,,,,,,,,,,,,,,,
寸滩站,023111800018,,重庆小南海水泥厂,,2018-01-15 12:43:06,,471.74,朱文武,,,,,,,,,,,,,,,,,,
寸滩站,023111800019,,重庆富皇建材有限公司,,2018-01-16 18:10:52,,453.5,朱文武,,,,,,,,,,,,,,,,,,
寸滩站,023111800020,,重庆富皇建材有限公司,,2018-01-17 14:37:51,,457.22,朱文武,,,,,,,,,,,,,,,,,,
寸滩站,023111800021,,重庆小南海水泥厂,,2018-01-18 01:09:12,,475.36,朱文武,,,,,,,,,,,,,,,,,,
寸滩站,023111800022,P·O42.5R,重庆富皇建材有限公司,4TSP74R,2018-01-18 12:34:14,2018-01-24 00:00:00,518.32,朱文武,,,,,,,28,合格,205,285,24.9,49.4,6.1,9.4,2018-02-22 00:00:00,,陈尚林,2018-02-20 11:39:43
寸滩站,023111800023,,重庆富皇建材有限公司,,2018-01-19 23:35:11,,453.08,朱文武,,,,,,,,,,,,,,,,,,
寸滩站,023111800024,P·O42.5R,重庆小南海水泥厂,散装1426,2018-01-20 00:24:30,2018-01-23 00:00:00,518.34,朱文武,,,,,,,25,合格,135,221,25.4,49.7,6,9.4,2018-02-21 00:00:00,,高洁,2018-03-02 08:48:23
寸滩站,023111800025,,重庆富皇建材有限公司,,2018-01-21 11:10:59,,524.54,朱文武,,,,,,,,,,,,,,,,,,
寸滩站,023111800026,,重庆小南海水泥厂,,2018-01-21 20:27:01,,472.54,朱文武,,,,,,,,,,,,,,,,,,
寸滩站,023111800027,,重庆富皇建材有限公司,,2018-01-23 09:08:24,,529.76,朱文武,,,,,,,,,,,,,,,,,,
寸滩站,023111800028,,重庆小南海水泥厂,,2018-01-23 11:33:20,,521.94,朱文武,,,,,,,,,,,,,,,,,,
寸滩站,023111800029,,重庆小南海水泥厂,,2018-01-24 21:04:37,,484.16,朱文武,,,,,,,,,,,,,,,,,,
寸滩站,023111800030,,重庆富皇建材有限公司,,2018-01-25 16:04:51,,481.62,朱文武,,,,,,,,,,,,,,,,,,
寸滩站,023111800031,,重庆小南海水泥厂,,2018-01-25 23:26:34,,520.04,朱文武,,,,,,,,,,,,,,,,,,
寸滩站,023111800032,P·O42.5R,重庆小南海水泥厂,散装194,2018-01-26 22:16:38,2018-01-31 00:00:00,475.58,朱多,,,,,,,25,合格,154,216,29.9,58.6,6,9,2018-03-01 00:00:00,,高洁,2018-03-02 08:49:10
寸滩站,023111800033,,重庆小南海水泥厂,,2018-01-27 20:21:37,,514.24,朱多,,,,,,,,,,,,,,,,,,
寸滩站,023111800034,P·O42.5R,重庆富皇建材有限公司,4TSP103R,2018-01-29 04:31:19,2018-01-31 00:00:00,453.78,朱多,,,,,,,27,合格,165,238,25.5,47.6,6.2,8.5,2018-03-01 00:00:00,,陈尚林,2018-02-27 13:29:17
寸滩站,023111800035,,重庆小南海水泥厂,,2018-01-29 22:18:12,,481.52,朱文武,,,,,,,,,,,,,,,,,,
寸滩站,023111800036,,重庆小南海水泥厂,,2018-01-31 04:44:24,,484.66,朱文武,,,,,,,,,,,,,,,,,,
寸滩站,023111800037,,重庆富皇建材有限公司,,2018-01-31 22:30:07,,542.24,朱文武,,,,,,,,,,,,,,,,,,
寸滩站,023111800038,,重庆骐健商贸有限公司,,2018-02-01 18:00:39,,472.64,朱文武,,,,,,,,,,,,,,,,,,
寸滩站,023111800039,,重庆富皇建材有限公司,,2018-02-02 15:00:39,,481.02,朱文武,,,,,,,,,,,,,,,,,,
寸滩站,023111800040,P·O42.5R,重庆富皇建材有限公司,4TSP122R,2018-02-03 14:15:02,2018-02-06 00:00:00,486.08,朱文武,,,,,,,25,合格,141,328,23.7,45.2,5.7,8.3,2018-03-07 00:00:00,,陈尚林,2018-03-06 16:04:32
寸滩站,023111800041, P·O42.5（低碱）,000,9B-4,2018-02-04 00:47:39,2018-02-06 00:00:00,474.84,朱文武,,,,,,,28,合格,170,239,28.1,45.8,6.3,9.1,2018-03-07 00:00:00,,陈尚林,2018-03-06 16:05:57
寸滩站,023111800042,P·O42.5R,重庆小南海水泥厂,散装254,2018-02-04 13:07:26,2018-02-06 00:00:00,484.9,陈国君,,,,,,,26,合格,162,247,28.6,57.7,6,9,2018-03-07 00:00:00,,陈尚林,2018-03-06 16:07:08
寸滩站,023111800043,,重庆富皇建材有限公司,,2018-02-04 21:49:10,,497.72,朱文武,,,,,,,,,,,,,,,,,,
寸滩站,023111800044,,重庆富皇建材有限公司,,2018-02-05 23:49:00,,484.82,朱文武,,,,,,,,,,,,,,,,,,
寸滩站,023111800045,P·O42.5R,重庆富皇建材有限公司,4TSP133R,2018-02-07 13:13:08,2018-02-12 00:00:00,540.3,朱文武,,,,,,,27,合格,154,227,24.1,45.8,6.1,9.1,2018-03-13 00:00:00,,陈尚林,2018-03-13 15:20:59
寸滩站,023111800046, P·O42.5（低碱）,重庆骐健商贸有限公司,9B-4,2018-02-08 00:19:19,2018-02-12 00:00:00,455.16,朱文武,,,,,,,26,合格,124,194,30.7,48.8,6.7,8.9,2018-03-13 00:00:00,,陈尚林,2018-03-13 15:22:13
寸滩站,023111800047,,重庆富皇建材有限公司,,2018-02-08 23:36:28,,607.32,朱多,,,,,,,,,,,,,,,,,,
寸滩站,023111800048,,重庆富皇建材有限公司,,2018-02-10 08:48:56,,480.48,朱多,,,,,,,,,,,,,,,,,,
寸滩站,023111800049,P·O42.5R,重庆富皇建材有限公司,4TSP151R,2018-02-28 16:39:13,2018-03-07 00:00:00,480.92,朱文武,,,,,,,26,合格,126,241,25.7,44.6,5.9,,2018-04-05 00:00:00,,陈尚林,2018-04-03 15:23:08
寸滩站,023111800050,P·O42.5R,重庆小南海水泥厂,散装326#,2018-03-04 20:58:23,2018-03-07 00:00:00,479.58,朱多,2018-04-18 10:08:38,朱多,朱多,,,,27,合格,130,211,33.9,53.6,7,7.5,2018-04-05 00:00:00,,陈尚林,2018-04-03 15:24:22
寸滩站,023111800051, P·O42.5（低碱）,重庆骐健商贸有限公司,9B-5,2018-03-05 00:09:08,2018-03-07 00:00:00,467.84,朱多,2018-04-18 10:08:40,朱多,朱多,,,,25,合格,174,225,29,49.9,5.8,7.5,2018-04-05 00:00:00,,陈尚林,2018-04-03 15:26:19
寸滩站,023111800052,P·O42.5,重庆长寿西南水泥有限公司（轨道十号线甲供）,4E-037,2018-03-06 04:16:39,2018-03-07 00:00:00,477.58,朱文武,2018-04-18 10:08:42,朱多,朱多,,,,27,合格,122,203,21.4,50.4,4.6,8.6,2018-04-05 00:00:00,,陈尚林,2018-04-03 15:27:24
寸滩站,023111800053,P·O42.5,重庆长寿西南水泥有限公司（轨道十号线甲供）,4E-037,2018-03-07 20:23:29,2018-03-13 00:00:00,476.4,朱文武,2018-04-18 10:08:46,朱多,朱多,,,,25,合格,149,198,31,52.6,5.1,8.4,2018-04-11 00:00:00,,陈尚林,2018-04-10 17:10:06
寸滩站,023111800054,,重庆长寿西南水泥有限公司（轨道十号线甲供）,,2018-03-09 07:58:51,,477.22,朱文武,2018-04-18 10:08:48,朱多,朱多,,,,,,,,,,,,,,,
寸滩站,023111800055,,重庆长寿西南水泥有限公司（轨道十号线甲供）,,2018-03-10 18:17:33,,480.04,朱文武,2018-06-11 08:51:41,朱多,朱多,,,,,,,,,,,,,,,
寸滩站,023111800056,,重庆长寿西南水泥有限公司（轨道十号线甲供）,,2018-03-11 16:55:20,,471,朱文武,2018-06-11 08:51:49,朱多,朱多,,,,,,,,,,,,,,,
寸滩站,023111800057,,重庆长寿西南水泥有限公司（轨道十号线甲供）,,2018-03-12 23:27:43,,475.68,朱文武,2018-06-11 08:51:53,朱多,朱多,,,,,,,,,,,,,,,
寸滩站,023111800058,,重庆长寿西南水泥有限公司（轨道十号线甲供）,,2018-03-14 14:06:24,,479.4,朱文武,2018-06-11 08:51:55,朱多,朱多,,,,,,,,,,,,,,,
寸滩站,023111800059,,重庆小南海水泥厂,,2018-03-14 22:28:43,,478.42,朱文武,2018-06-11 08:51:58,朱多,朱多,,,,,,,,,,,,,,,
寸滩站,023111800060,P·O42.5,重庆长寿西南水泥有限公司（轨道十号线甲供）,4E-042,2018-03-15 15:12:15,2018-03-20 00:00:00,451.42,朱文武,2018-06-11 08:52:02,朱多,朱多,,,,27,合格,164,234,31,48,5.9,8.8,2018-04-18 00:00:00,,陈尚林,2018-04-17 17:12:36
寸滩站,023111800061,,重庆长寿西南水泥有限公司（轨道十号线甲供）,,2018-03-16 17:46:13,,478.14,朱文武,2018-05-04 13:18:12,朱多,朱多,,,,,,,,,,,,,,,
寸滩站,023111800062,,重庆长寿西南水泥有限公司（轨道十号线甲供）,,2018-03-18 00:46:54,,480.28,朱文武,2018-05-04 13:18:11,朱多,朱多,,,,,,,,,,,,,,,
寸滩站,023111800063,P·O42.5R,重庆小南海水泥厂,散装410,2018-03-18 13:09:17,2018-03-20 00:00:00,514.5,朱文武,2018-05-04 13:18:10,朱多,朱多,,,,25,合格,171,215,32.2,51.6,6.3,9.7,2018-04-18 00:00:00,,陈尚林,2018-04-17 17:14:24
寸滩站,023111800064,,重庆长寿西南水泥有限公司（轨道十号线甲供）,,2018-03-18 17:48:47,,454.92,朱文武,2018-05-04 13:18:09,朱多,朱多,,,,,,,,,,,,,,,
寸滩站,023111800065,,重庆长寿西南水泥有限公司（轨道十号线甲供）,,2018-03-20 05:49:56,,455.24,朱文武,2018-05-04 13:18:07,朱多,朱多,,,,,,,,,,,,,,,
寸滩站,023111800066,,重庆长寿西南水泥有限公司（轨道十号线甲供）,,2018-03-21 12:08:03,,544.78,朱文武,2018-05-04 13:18:06,朱多,朱多,,,,,,,,,,,,,,,
寸滩站,023111800067,,重庆长寿西南水泥有限公司（轨道十号线甲供）,,2018-03-22 19:10:08,,511.24,朱文武,2018-05-04 13:18:05,朱多,朱多,,,,,,,,,,,,,,,
寸滩站,023111800068,P·O42.5R,重庆小南海水泥厂,散装448,2018-03-23 12:24:52,2018-03-27 00:00:00,476.12,朱文武,2018-05-04 13:18:03,朱多,朱多,,,,27,合格,165,215,30.7,53.9,6.6,8.7,2018-04-25 00:00:00,,陈元国,2018-04-20 11:12:13
寸滩站,023111800069,P·O42.5,重庆长寿西南水泥有限公司（轨道十号线甲供）,4E-051,2018-03-23 14:28:35,2018-03-27 00:00:00,478.3,朱文武,2018-05-04 13:18:02,朱多,朱多,,,,25,合格,156,191,24.9,50.3,5.1,8.3,2018-04-25 00:00:00,,陈尚林,2018-04-24 15:24:57
寸滩站,023111800070,,重庆长寿西南水泥有限公司（轨道十号线甲供）,,2018-03-24 18:06:56,,479.06,朱文武,2018-05-04 13:18:00,朱多,朱多,,,,,,,,,,,,,,,
寸滩站,023111800071,,重庆小南海水泥厂,,2018-03-25 06:47:33,,464.68,朱文武,2018-05-04 13:17:48,朱多,朱多,,,,,,,,,,,,,,,
寸滩站,023111800072,,重庆长寿西南水泥有限公司（轨道十号线甲供）,,2018-03-25 22:59:32,,451.98,朱文武,2018-06-11 08:52:09,朱多,朱多,,,,,,,,,,,,,,,
寸滩站,023111800073,,重庆骐健商贸有限公司,,2018-03-27 04:34:16,,482.8,朱文武,,,,,,,,,,,,,,,,,,
寸滩站,023111800074,P·O42.5,重庆长寿西南水泥有限公司（轨道十号线甲供）,4E-055,2018-03-27 15:59:19,2018-04-03 00:00:00,454.2,朱文武,2018-06-11 08:53:02,朱多,朱多,,,,27,合格,140,265,28,54.8,6.6,8.5,2018-05-02 00:00:00,,陈元国,2018-04-26 11:38:09
寸滩站,023111800075,,重庆小南海水泥厂,,2018-03-28 06:54:18,,511.88,朱文武,2018-06-11 08:53:05,朱多,朱多,,,,,,,,,,,,,,,
寸滩站,023111800076,P·O42.5R,重庆小南海水泥厂,散装498,2018-03-29 23:25:48,2018-04-03 00:00:00,471.58,朱文武,2018-06-11 08:53:07,朱多,朱多,,,,26,合格,118,201,25.1,55.3,6.2,8.5,2018-05-02 00:00:00,,陈尚林,2018-05-01 14:12:36
寸滩站,023111800077,,重庆小南海水泥厂,,2018-03-30 22:41:17,,466.92,朱文武,2018-06-11 08:53:09,朱多,朱多,,,,,,,,,,,,,,,
寸滩站,023111800078,,重庆小南海水泥厂,,2018-03-31 23:11:33,,480.8,朱文武,2018-06-11 08:53:12,朱多,朱多,,,,,,,,,,,,,,,
寸滩站,023111800079,,重庆小南海水泥厂,,2018-04-02 00:55:16,,466.78,朱文武,2018-06-11 08:53:15,朱多,朱多,,,,,,,,,,,,,,,
寸滩站,023111800080,,重庆小南海水泥厂,,2018-04-03 00:45:07,,469.06,朱文武,2018-06-11 08:53:18,朱多,朱多,,,,,,,,,,,,,,,
寸滩站,023111800081,,重庆小南海水泥厂,,2018-04-03 23:14:24,,463.66,朱文武,2018-06-11 08:53:21,朱多,朱多,,,,,,,,,,,,,,,
寸滩站,023111800082, P·O42.5（低碱）,重庆骐健商贸有限公司,9B-8,2018-04-05 01:01:24,2018-04-11 00:00:00,475.54,朱文武,2018-06-11 08:53:24,朱多,朱多,,,,25,合格,125,233,32.2,48.7,5.8,8,2018-05-10 00:00:00,,陈尚林,2018-05-09 09:07:36
寸滩站,023111800083,P·O42.5R,重庆小南海水泥厂,散装544,2018-04-05 06:30:48,2018-04-11 00:00:00,473.18,朱文武,2018-06-11 08:53:26,朱多,朱多,,,,25,合格,120,212,31.1,49.2,5.8,8.8,2018-05-10 00:00:00,,陈尚林,2018-05-09 09:05:33
寸滩站,023111800084, P·O42.5（低碱）,重庆市富丰水泥集团有限公司,9B-8,2018-04-06 16:01:54,2018-04-07 00:00:00,0,朱文武,2018-06-11 08:53:29,朱多,朱多,,,,25,合格,138,210,31.5,0.6,5.5,1,2018-05-06 00:00:00,,陈元国,2018-04-20 13:05:28
寸滩站,023111800085,,重庆长寿西南水泥有限公司（轨道十号线甲供）,,2018-04-09 09:30:51,,456.74,朱文武,2018-06-11 08:53:31,朱多,朱多,,,,,,,,,,,,,,,
寸滩站,023111800086,,重庆小南海水泥厂,,2018-04-09 20:38:30,,514.84,朱文武,2018-06-11 08:53:34,朱多,朱多,,,,,,,,,,,,,,,
寸滩站,023111800087,,重庆小南海水泥厂,,2018-04-10 20:52:48,,517.62,朱文武,2018-06-11 08:53:37,朱多,朱多,,,,,,,,,,,,,,,
寸滩站,023111800088,,重庆建工集团物流有限公司,,2018-04-11 18:58:00,,0,朱文武,2018-06-11 08:53:40,朱多,朱多,,,,,,,,,,,,,,,
寸滩站,023111800089,,重庆小南海水泥厂,,2018-04-11 23:56:46,,469.5,朱文武,2018-06-11 08:53:43,朱多,朱多,,,,,,,,,,,,,,,
寸滩站,023111800090,P·O42.5R,重庆小南海水泥厂,散装604,2018-04-13 00:53:18,2018-04-18 00:00:00,523.84,朱文武,2018-06-11 08:53:46,朱多,朱多,,,,26,合格,165,238,33.9,51.4,5.7,8.5,2018-05-17 00:00:00,,陈尚林,2018-05-15 17:14:09
寸滩站,023111800091,,重庆骐健商贸有限公司,,2018-04-13 16:40:04,,491.4,朱多,2018-06-11 08:53:53,朱多,朱多,,,,,,,,,,,,,,,
寸滩站,023111800092,,重庆小南海水泥厂,,2018-04-13 23:38:49,,478.6,朱文武,2018-06-11 08:53:56,朱多,朱多,,,,,,,,,,,,,,,
寸滩站,023111800093,,重庆小南海水泥厂,,2018-04-15 00:57:28,,478.34,朱文武,2018-06-11 08:53:59,朱多,朱多,,,,,,,,,,,,,,,
寸滩站,023111800094, P·O42.5（低碱）,重庆建工集团物流有限公司,9B-9,2018-04-16 00:34:29,2018-04-18 00:00:00,453.94,陈国君,2018-06-11 08:54:08,朱多,朱多,,,,27,合格,174,225,33,52.4,6.1,8.7,2018-05-17 00:00:00,,陈尚林,2018-05-15 17:15:22
寸滩站,023111800095,,重庆小南海水泥厂,,2018-04-16 04:23:32,,480.52,朱文武,2018-06-11 08:54:11,朱多,朱多,,,,,,,,,,,,,,,
寸滩站,023111800096,P·O42.5R,重庆实屹达商贸有限公司,SPR4-110,2018-04-17 08:41:33,2018-04-20 00:00:00,0,朱多,2018-06-11 08:54:13,朱多,朱多,,,,26,合格,157,222,28.7,0.6,5.9,1,2018-05-19 00:00:00,,陈元国,2018-04-26 12:40:18
寸滩站,023111800097,,重庆小南海水泥厂,,2018-04-18 00:18:12,,497.32,朱多,2018-06-11 08:54:15,朱多,朱多,,,,,,,,,,,,,,,
寸滩站,023111800098,P·O42.5R,重庆小南海水泥厂,散装646,2018-04-19 03:42:14,2018-04-20 00:00:00,465.76,朱多,,,,,,,27,合格,214,290,28,43.7,5.5,7.3,2018-05-19 00:00:00,,陈尚林,2018-05-21 17:11:54
寸滩站,023111800099,,重庆小南海水泥厂,,2018-04-20 03:11:28,,464.32,朱文武,2018-06-11 08:54:18,朱多,朱多,,,,,,,,,,,,,,,
寸滩站,023111800100,,重庆小南海水泥厂,,2018-04-20 20:28:28,,510.4,朱多,2018-06-11 08:54:20,朱多,朱多,,,,,,,,,,,,,,,
寸滩站,023111800101,,重庆小南海水泥厂,,2018-04-21 12:51:16,,464.88,朱多,2018-06-11 08:54:22,朱多,朱多,,,,,,,,,,,,,,,
寸滩站,023111800102,,重庆小南海水泥厂,,2018-04-23 11:53:41,,509.98,朱多,2018-06-11 08:54:25,朱多,朱多,,,,,,,,,,,,,,,
寸滩站,023111800103,,重庆建工集团物流有限公司,,2018-04-24 02:54:15,,483.66,朱多,2018-06-11 08:54:28,朱多,朱多,,,,,,,,,,,,,,,
寸滩站,023111800104,P·O42.5R,重庆小南海水泥厂,散装688,2018-04-24 23:36:24,2018-05-02 00:00:00,469.12,朱多,2018-06-11 08:54:30,朱多,朱多,,,,26,合格,181,239,32.2,47.9,6,8,2018-05-31 00:00:00,,陈尚林,2018-05-30 09:49:10
寸滩站,023111800105,,重庆小南海水泥厂,,2018-04-26 12:13:05,,467.94,朱多,2018-06-11 08:54:33,朱多,朱多,,,,,,,,,,,,,,,
寸滩站,023111800106,P·O42.5R,重庆实屹达商贸有限公司,SPR4-128,2018-04-26 15:22:49,2018-05-02 00:00:00,461.62,陈国君,2018-06-11 08:54:36,朱多,朱多,,,,26,合格,206,236,32.1,47.9,6.3,8.4,2018-05-31 00:00:00,,陈尚林,2018-05-30 09:50:54
寸滩站,023111800107,,重庆小南海水泥厂,,2018-04-27 20:56:37,,520.48,朱文武,2018-06-11 08:54:41,朱多,朱多,,,,,,,,,,,,,,,
寸滩站,023111800108, P·O42.5（低碱）,重庆建工集团物流有限公司,9B-10,2018-04-28 07:14:09,2018-05-02 00:00:00,537.28,朱文武,2018-06-11 08:54:45,朱多,朱多,,,,28,合格,144,221,30.3,45.4,29.8,8.4,2018-05-31 00:00:00,,陈尚林,2018-05-30 09:51:58
寸滩站,023111800109,,重庆小南海水泥厂,,2018-04-28 12:34:56,,466.38,朱多,2018-06-11 08:54:47,朱多,朱多,,,,,,,,,,,,,,,
寸滩站,023111800110,,重庆小南海水泥厂,,2018-04-30 00:31:09,,512.06,朱多,2018-06-11 08:54:50,朱多,朱多,,,,,,,,,,,,,,,
寸滩站,023111800111,,重庆小南海水泥厂,,2018-04-30 23:34:51,,470.24,陈国君,2018-06-11 08:54:53,朱多,朱多,,,,,,,,,,,,,,,
寸滩站,023111800112,,重庆小南海水泥厂,,2018-05-02 03:32:30,,519.92,朱文武,2018-06-11 08:51:24,朱多,朱多,,,,,,,,,,,,,,,
寸滩站,023111800113,P·O42.5R,重庆实屹达商贸有限公司,SPR4-140,2018-05-02 17:40:46,2018-05-09 00:00:00,470.02,陈国君,,,,,,,28,合格,150,217,32,53.5,5.8,7.5,2018-06-07 00:00:00,,陈尚林,2018-06-06 08:17:14
寸滩站,023111800114,,重庆小南海水泥厂,,2018-05-03 11:05:37,,519.1,陈国君,,,,,,,,,,,,,,,,,,
寸滩站,023111800115,,重庆小南海水泥厂,,2018-05-05 06:53:31,,474.94,陈国君,,,,,,,,,,,,,,,,,,
寸滩站,023111800116,,重庆实屹达商贸有限公司,,2018-05-05 13:29:08,,473.76,陈国君,,,,,,,,,,,,,,,,,,
寸滩站,023111800117, P·O42.5（低碱）,重庆建工集团物流有限公司,9B-11,2018-05-05 15:16:51,2018-05-09 00:00:00,510.9,朱多,,,,,,,25,合格,169,265,31.7,48.2,5.7,8.1,2018-06-07 00:00:00,,陈尚林,2018-06-06 08:19:50
寸滩站,023111800118,P·O42.5R,重庆小南海水泥厂,散装794,2018-05-06 21:33:18,2018-05-09 00:00:00,468.28,陈国君,,,,,,,27,合格,163,236,30.3,48.3,5.5,7.7,2018-06-07 00:00:00,,陈尚林,2018-06-06 08:18:35
寸滩站,023111800119,,重庆实屹达商贸有限公司,,2018-05-08 11:59:37,,475.36,陈国君,,,,,,,,,,,,,,,,,,
寸滩站,023111800120,P·O42.5R,重庆小南海水泥厂,散装814,2018-05-09 03:55:58,2018-05-16 00:00:00,512.24,陈国君,,,,,,,28,合格,180,225,33.1,48.1,6.4,8.8,2018-06-14 00:00:00,,陈尚林,2018-06-12 16:21:55
寸滩站,023111800121,,重庆实屹达商贸有限公司,,2018-05-09 12:19:08,,468.72,朱多,,,,,,,,,,,,,,,,,,
寸滩站,023111800122,P·O42.5R,重庆实屹达商贸有限公司,SPR4-159,2018-05-10 13:05:13,2018-05-16 00:00:00,487.74,陈国君,,,,,,,28,合格,170,225,32.2,49.5,6.6,8.4,2018-06-14 00:00:00,,陈尚林,2018-06-12 16:20:42
寸滩站,023111800123,,重庆实屹达商贸有限公司,,2018-05-11 10:00:44,,525.14,朱文武,,,,,,,,,,,,,,,,,,
寸滩站,023111800124,,重庆实屹达商贸有限公司,,2018-05-12 06:20:00,,483.04,朱多,,,,,,,,,,,,,,,,,,
寸滩站,023111800125,,重庆实屹达商贸有限公司,,2018-05-12 22:26:15,,460.3,陈国君,,,,,,,,,,,,,,,,,,
寸滩站,023111800126,,重庆实屹达商贸有限公司,,2018-05-14 13:45:49,,473.32,陈国君,,,,,,,,,,,,,,,,,,
寸滩站,023111800127,,重庆实屹达商贸有限公司,,2018-05-15 07:28:33,,480.96,朱文武,,,,,,,,,,,,,,,,,,
寸滩站,023111800128,P·O42.5R,重庆实屹达商贸有限公司,SPR4-175,2018-05-16 10:52:36,2018-05-23 00:00:00,495.74,陈国君,,,,,,,28,合格,202,242,30.5,47.9,6.1,8.8,,,陈尚林,2018-06-20 08:22:32
寸滩站,023111800129, P·O42.5（低碱）,重庆建工集团物流有限公司,9B-12,2018-05-17 07:47:26,2018-05-23 00:00:00,485.64,陈国君,,,,,,,26,合格,163,213,30.8,48.9,6,9.2,,,陈尚林,2018-06-20 08:23:51
寸滩站,023111800130,,重庆实屹达商贸有限公司,,2018-05-17 18:19:56,,465.92,朱多,,,,,,,,,,,,,,,,,,
寸滩站,023111800131,P·O42.5R,重庆小南海水泥厂,散装886,2018-05-18 20:43:18,2018-05-23 00:00:00,468.36,陈国君,,,,,,,28,合格,175,205,31,49.8,5.9,8.4,,,陈尚林,2018-06-20 08:20:58
寸滩站,023111800132,,重庆实屹达商贸有限公司,,2018-05-19 18:12:30,,462.34,朱文武,,,,,,,,,,,,,,,,,,
寸滩站,023111800133,,重庆小南海水泥厂,,2018-05-19 20:35:39,,467.3,朱多,,,,,,,,,,,,,,,,,,
寸滩站,023111800134,,重庆小南海水泥厂,,2018-05-21 04:19:08,,471.04,陈国君,,,,,,,,,,,,,,,,,,
寸滩站,023111800135,,重庆小南海水泥厂,,2018-05-22 10:41:53,,464.06,朱多,,,,,,,,,,,,,,,,,,
寸滩站,023111800136,,重庆小南海水泥厂,,2018-05-23 12:02:31,,465.06,朱多,,,,,,,,,,,,,,,,,,
寸滩站,023111800137,,重庆小南海水泥厂,,2018-05-24 20:49:40,,607.1,陈国君,,,,,,,,,,,,,,,,,,
寸滩站,023111800138,P·O42.5R,重庆实屹达商贸有限公司,SPR4--190,2018-05-25 08:25:17,2018-05-30 00:00:00,469.62,陈国君,,,,,,,28,合格,161,233,30.3,,6,,,,陈尚林,2018-06-01 10:34:44
寸滩站,023111800139,,重庆小南海水泥厂,,2018-05-26 04:01:09,,522.88,朱多,,,,,,,,,,,,,,,,,,
寸滩站,023111800140, P·O42.5（低碱）,重庆建工集团物流有限公司,9B-13,2018-05-26 07:12:07,2018-05-30 00:00:00,494.72,朱多,,,,,,,27,合格,162,223,23.3,,4.9,,,,陈尚林,2018-06-01 10:35:58
寸滩站,023111800141,,重庆小南海水泥厂,,2018-05-26 14:28:28,,471.3,朱多,,,,,,,,,,,,,,,,,,
寸滩站,023111800142,,重庆小南海水泥厂,,2018-05-27 20:43:26,,556.04,朱文武,,,,,,,,,,,,,,,,,,
寸滩站,023111800143,P·O42.5R,重庆小南海水泥厂,散装964,2018-05-29 05:07:56,2018-05-30 00:00:00,467.96,陈国君,,,,,,,25,合格,137,231,30.9,,4.8,,,,陈尚林,2018-06-01 10:33:04
寸滩站,023111800144,,重庆小南海水泥厂,,2018-05-30 01:38:07,,468.3,朱文武,,,,,,,,,,,,,,,,,,
寸滩站,023111800145,,重庆小南海水泥厂,,2018-05-31 12:50:12,,477,朱多,,,,,,,,,,,,,,,,,,
寸滩站,023111800146,,重庆小南海水泥厂,,2018-06-01 22:06:51,,556.1,陈国君,,,,,,,,,,,,,,,,,,
寸滩站,023111800147,,重庆小南海水泥厂,,2018-06-03 00:10:39,,507.58,朱文武,,,,,,,,,,,,,,,,,,
寸滩站,023111800148,P·O42.5R,重庆小南海水泥厂,散装1010,2018-06-03 13:20:08,2018-06-07 00:00:00,469.78,陈国君,,,,,,,25,合格,130,180,32.1,,6.3,,,,陈尚林,2018-06-08 10:44:16
寸滩站,023111800149,,重庆小南海水泥厂,,2018-06-04 10:56:59,,516.78,陈国君,,,,,,,,,,,,,,,,,,
寸滩站,023111800150,,重庆小南海水泥厂,,2018-06-05 01:58:03,,463.24,朱多,,,,,,,,,,,,,,,,,,
寸滩站,023111800151,P·O42.5R,重庆小南海水泥厂,散装1032,2018-06-06 00:38:33,2018-06-13 00:00:00,466.56,陈国君,,,,,,,26,合格,137,214,33.6,,6.3,,,,陈尚林,2018-06-15 10:16:57
寸滩站,023111800152,,重庆小南海水泥厂,,2018-06-06 22:36:21,,513.6,朱文武,,,,,,,,,,,,,,,,,,
寸滩站,023111800153, P·O42.5（低碱）,重庆建工集团物流有限公司,9B-14,2018-06-07 01:16:04,2018-06-13 00:00:00,464.98,朱文武,,,,,,,27,合格,139,222,25.5,,6.2,,,,陈尚林,2018-06-15 10:18:07
寸滩站,023111800154,,重庆小南海水泥厂,,2018-06-07 21:06:32,,567.36,陈国君,,,,,,,,,,,,,,,,,,
寸滩站,023111800155,,重庆小南海水泥厂,,2018-06-09 03:32:41,,464.4,陈国君,,,,,,,,,,,,,,,,,,
寸滩站,023111800156,,重庆小南海水泥厂,,2018-06-10 07:30:30,,466.14,陈国君,,,,,,,,,,,,,,,,,,
寸滩站,023111800157,,重庆小南海水泥厂,,2018-06-11 06:50:16,,561.42,朱多,,,,,,,,,,,,,,,,,,
寸滩站,023111800158,,重庆小南海水泥厂,,2018-06-12 20:12:51,,470.74,朱文武,,,,,,,,,,,,,,,,,,
寸滩站,023111800159,,重庆建工葆晟混凝土有限公司,,2018-06-13 14:57:54,,0,陈国君,,,,,,,,,,,,,,,,,,
寸滩站,023111800160,,重庆小南海水泥厂,,2018-06-13 21:00:15,,473.32,陈国君,,,,,,,,,,,,,,,,,,
寸滩站,023111800161,,重庆小南海水泥厂,,2018-06-15 01:04:17,,521,朱多,,,,,,,,,,,,,,,,,,
寸滩站,023111800162,P·O42.5R,重庆小南海水泥厂,散装1108,2018-06-16 02:12:51,2018-06-20 00:00:00,467.22,陈国君,,,,,,,29,合格,151,192,,,,,,,陈尚林,2018-06-20 15:32:18
寸滩站,023111800163,,重庆小南海水泥厂,,2018-06-17 04:28:24,,464.84,朱多,,,,,,,,,,,,,,,,,,
寸滩站,023111800164,,重庆小南海水泥厂,,2018-06-17 23:31:00,,468.6,陈国君,,,,,,,,,,,,,,,,,,
寸滩站,023111800165,,重庆小南海水泥厂,,2018-06-18 22:24:47,,510.66,朱多,,,,,,,,,,,,,,,,,,
寸滩站,023111800166,,重庆小南海水泥厂,,2018-06-19 20:08:23,,553.84,陈国君,,,,,,,,,,,,,,,,,,
建工葆晟,026111800001,P·O42.5R,重庆戈鹰物资有限公司,10a-1,2018-01-01 18:12:48,2018-01-02 00:00:00,470.93,黄焮,2018-03-01 10:12:44,黄焮,黄焮,,,,25,合格,155,221,33.8,-1,6.2,7.2,2018-01-31 00:00:00,,杨勇,2018-01-30 22:00:56
建工葆晟,026111800002,P·O42.5R,重庆戈鹰物资有限公司,10A-2,2018-01-02 22:22:17,2018-01-09 00:00:00,432.62,黄焮,2018-03-01 10:12:45,黄焮,黄焮,,,,26,合格,154,208,25.8,52.2,6.1,6.5,2018-02-07 00:00:00,,谭美付,2018-02-07 09:56:43
建工葆晟,026111800003,P·O42.5R,重庆戈鹰物资有限公司,10A-4,2018-01-04 11:22:08,2018-01-09 00:00:00,471.72,黄焮,2018-03-01 10:12:46,黄焮,黄焮,,,,27,合格,168,195,28.9,50.3,6,7.4,2018-02-07 00:00:00,,谭美付,2018-02-07 09:57:23
建工葆晟,026111800004,P·O42.5R,重庆戈鹰物资有限公司,10A-5,2018-01-05 17:29:30,2018-01-09 00:00:00,448.97,黄焮,2018-03-01 10:12:48,黄焮,黄焮,,,,27,合格,164,202,27.9,50.6,5.5,6.5,2018-02-07 00:00:00,,谭美付,2018-02-07 09:58:25
建工葆晟,026111800005,P·O42.5R,重庆戈鹰物资有限公司,10A-7,2018-01-06 10:52:52,2018-01-09 00:00:00,439.21,黄焮,2018-03-01 10:12:49,黄焮,黄焮,,,,27,合格,139,222,29.3,51.7,6.2,7.4,2018-02-07 00:00:00,,谭美付,2018-02-07 09:59:04
建工葆晟,026111800006,P·O42.5R,重庆戈鹰物资有限公司,10A-8,2018-01-07 14:03:01,2018-01-09 00:00:00,447.49,黄焮,2018-03-01 10:12:51,黄焮,黄焮,,,,26,合格,170,228,27.9,49.6,6,7.4,2018-02-07 00:00:00,,谭美付,2018-02-07 10:00:44
建工葆晟,026111800007,P·O42.5R,重庆戈鹰物资有限公司,10A-9,2018-01-09 17:18:59,2018-01-16 00:00:00,447.12,黄焮,2018-03-01 10:12:52,黄焮,黄焮,,,,27,合格,130,206,30.3,,5.4,7.8,2018-02-14 00:00:00,,杨勇,2018-02-16 11:13:03
建工葆晟,026111800008,P·O42.5R,重庆戈鹰物资有限公司,10A-12,2018-01-12 02:54:02,2018-01-16 00:00:00,432.76,黄焮,2018-03-01 10:12:54,黄焮,黄焮,,,,27,合格,163,230,31.4,,5.8,8.6,2018-02-14 00:00:00,,杨勇,2018-02-16 11:13:44
建工葆晟,026111800009,P·O42.5R,重庆戈鹰物资有限公司,10A-13,2018-01-13 01:16:36,2018-01-16 00:00:00,442.6,黄焮,2018-03-01 10:12:55,黄焮,黄焮,,,,26,合格,125,207,28.1,,5.4,8.4,2018-02-14 00:00:00,,杨勇,2018-02-16 11:14:14
建工葆晟,026111800010,P·O42.5R,重庆戈鹰物资有限公司,10A-14,2018-01-13 22:53:14,2018-01-16 00:00:00,470.51,黄焮,2018-03-01 10:12:57,黄焮,黄焮,,,,26,合格,151,231,25.4,,5.2,8.3,2018-02-14 00:00:00,,杨勇,2018-02-16 11:14:35
建工葆晟,026111800011,P·O42.5R,重庆戈鹰物资有限公司,10A-15,2018-01-15 00:48:37,2018-01-16 00:00:00,466.28,黄焮,2018-03-01 10:12:59,黄焮,黄焮,,,,27,合格,171,217,26.9,,5.7,8.7,2018-02-14 00:00:00,,杨勇,2018-02-16 11:14:54
建工葆晟,026111800012,P·O42.5R,重庆戈鹰物资有限公司,10A-16,2018-01-15 18:39:31,2018-01-16 00:00:00,462.77,黄焮,2018-03-01 10:13:04,黄焮,黄焮,,,,26,合格,153,204,24.5,,4.9,8.4,2018-02-14 00:00:00,,杨勇,2018-02-16 11:12:08
建工葆晟,026111800013,P·O42.5R,重庆戈鹰物资有限公司,/,2018-01-18 03:44:17,2018-01-24 00:00:00,501.66,黄焮,2018-03-01 10:13:08,黄焮,黄焮,,,,25,合格,142,234,28.5,56.6,5.3,8.4,2018-02-22 00:00:00,,谭美付,2018-02-21 14:31:49
建工葆晟,026111800014,P·O42.5R,重庆戈鹰物资有限公司,2018123,2018-01-23 09:53:56,2018-01-30 00:00:00,449.08,黄焮,,,,,,,26,合格,134,218,25,,5.2,,2018-02-28 00:00:00,,杨勇,2018-02-02 16:08:27
建工葆晟,026111800015,P·O42.5R,重庆戈鹰物资有限公司,/,2018-01-24 05:28:18,2018-01-30 00:00:00,465.71,黄焮,,,,,,,28,合格,149,202,25.8,,6,,2018-02-28 00:00:00,,杨勇,2018-02-02 16:09:30
建工葆晟,026111800016,P·O42.5R,重庆戈鹰物资有限公司,10A-26,2018-01-25 01:22:16,2018-01-30 00:00:00,491.16,黄焮,,,,,,,26,合格,156,219,26.9,,5.5,,2018-02-28 00:00:00,,杨勇,2018-02-02 16:11:05
建工葆晟,026111800017,P·O42.5R,重庆戈鹰物资有限公司,10A-26,2018-01-25 17:17:57,2018-01-30 00:00:00,436.32,黄焮,,,,,,,27,合格,166,225,26.7,,5.5,,2018-02-28 00:00:00,,杨勇,2018-02-02 16:12:38
建工葆晟,026111800018,P·O42.5R,重庆戈鹰物资有限公司,10A-28,2018-01-27 18:03:50,2018-01-30 00:00:00,436.97,黄焮,,,,,,,27,合格,161,196,25.9,,5.6,,2018-02-28 00:00:00,,杨勇,2018-02-02 16:14:17
建工葆晟,026111800019,P·O42.5R,重庆戈鹰物资有限公司,/,2018-01-29 23:49:00,2018-01-30 00:00:00,461.25,黄焮,,,,,,,28,合格,126,202,26.8,,4.8,,2018-02-28 00:00:00,,杨勇,2018-02-02 16:16:15
建工葆晟,026111800020,P·O42.5R,重庆戈鹰物资有限公司,10A-31,2018-01-30 19:31:10,2018-02-06 00:00:00,499.01,黄焮,,,,,,,27,合格,172,222,33.4,54.7,5.8,8.6,,,杨勇,2018-03-06 15:34:20
建工葆晟,026111800021,P·O42.5R,重庆戈鹰物资有限公司,10A-33,2018-01-31 15:51:55,2018-02-06 00:00:00,462.58,黄焮,,,,,,,29,合格,163,231,34.2,-1,6,8.4,,,杨勇,2018-03-06 15:39:14
建工葆晟,026111800022,P·O42.5R,重庆戈鹰物资有限公司,10A-34,2018-02-01 19:28:34,2018-02-06 00:00:00,444.39,黄焮,,,,,,,27,合格,154,191,34.2,41.8,5.8,8.6,,,杨勇,2018-03-06 15:41:00
建工葆晟,026111800023,P·O42.5R,重庆戈鹰物资有限公司,10A-35,2018-02-02 13:19:00,2018-02-06 00:00:00,441.65,黄焮,,,,,,,27,合格,171,230,33,44.1,6,8.4,,,杨勇,2018-03-06 15:43:07
建工葆晟,026111800024,P·O42.5R,重庆戈鹰物资有限公司,10A-38,2018-02-04 16:40:55,2018-02-06 00:00:00,430.58,黄焮,,,,,,,25,合格,165,199,31.4,43.5,5.3,7.9,,,杨勇,2018-03-06 15:45:04
建工葆晟,026111800025,P·O42.5R,重庆戈鹰物资有限公司,10A-39,2018-02-05 16:58:08,2018-02-06 00:00:00,488.87,黄焮,,,,,,,26,合格,159,203,31.7,49.1,6.3,8.2,,,杨勇,2018-03-06 15:48:05
建工葆晟,026111800026,P·O42.5R,重庆戈鹰物资有限公司,10A-40,2018-02-06 06:06:34,2018-02-06 00:00:00,483.47,黄焮,,,,,,,27,合格,124,195,30.4,45.2,5.4,8.4,,,杨勇,2018-03-06 15:48:49
建工葆晟,026111800027,P·O42.5R,重庆戈鹰物资有限公司,10A-42,2018-02-07 09:24:58,2018-02-13 00:00:00,454.36,黄焮,,,,,,,25,合格,147,222,35.2,47.8,6.8,8.5,,,杨勇,2018-03-13 16:47:28
建工葆晟,026111800028,P·O42.5R,重庆戈鹰物资有限公司,10A-45,2018-02-08 21:03:44,2018-02-13 00:00:00,440.57,黄焮,,,,,,,28,合格,161,218,33.7,51.9,7,8.8,,,杨勇,2018-03-13 16:49:01
建工葆晟,026111800029,P·O42.5R,重庆戈鹰物资有限公司,10A-46,2018-02-09 14:24:59,2018-02-13 00:00:00,484.39,黄焮,,,,,,,28,合格,121,229,31.5,48.2,6.3,9.1,,,杨勇,2018-03-13 16:54:20
建工葆晟,026111800030,P·O42.5R,重庆戈鹰物资有限公司,20180210,2018-02-10 13:06:27,2018-02-13 00:00:00,451.17,黄焮,,,,,,,26,合格,161,221,31.9,49.6,6.1,9.2,,,杨勇,2018-03-13 16:56:07
建工葆晟,026111800031,,重庆戈鹰物资有限公司,,2018-03-03 20:36:23,,564.92,黄焮,,,,,,,,,,,,,,,,,,
回龙坝站,041111800001,P·O42.5R,重庆戈鹰物资有限公司,10A-1,2018-01-01 18:30:10,2018-01-02 00:00:00,507.22,邓孝容,2018-03-02 14:55:50,邓孝容,邓孝容,,,,27,合格,163,197,,,,,2018-01-31 00:00:00,,冷莉,2018-03-02 15:38:08
回龙坝站,041111800002, P·O42.5（低碱）,重庆建工集团物流有限公司,9B-1,2018-01-02 00:44:23,2018-01-03 00:00:00,526.66,邓孝容,2018-03-02 14:55:48,邓孝容,邓孝容,,,,25,合格,175,206,,,,,2018-02-01 00:00:00,,冷莉,2018-03-02 15:38:44
回龙坝站,041111800003,P·O42.5R,重庆小南海水泥厂,散装008#,2018-01-02 04:51:17,2018-01-03 00:00:00,494.84,邓孝容,2018-03-02 14:55:52,邓孝容,邓孝容,,,,25,合格,126,224,,,,,2018-02-01 00:00:00,,冷莉,2018-03-02 15:07:02
回龙坝站,041111800004,P·O42.5R,重庆小南海水泥厂,散装018#,2018-01-03 11:19:25,2018-01-04 00:00:00,510.78,邓孝容,2018-03-02 14:55:53,邓孝容,邓孝容,,,,27,合格,152,210,,,,,2018-02-02 00:00:00,,冷莉,2018-03-02 15:08:28
回龙坝站,041111800005,P·O42.5R,重庆小南海水泥厂,散装028#,2018-01-04 20:50:32,2018-01-05 00:00:00,520.56,邓孝容,2018-03-02 14:55:55,邓孝容,邓孝容,,,,26,合格,148,190,,,,,2018-02-03 00:00:00,,冷莉,2018-03-02 15:08:58
回龙坝站,041111800006,P·O42.5R,重庆小南海水泥厂,散装040#,2018-01-06 10:13:47,2018-01-07 00:00:00,504.08,邓孝容,2018-03-02 14:55:57,邓孝容,邓孝容,,,,27,合格,172,204,21.7,45.8,5.7,8.4,2018-02-05 00:00:00,,冷莉,2018-03-02 15:10:30
回龙坝站,041111800007, P·O42.5（低碱）,重庆建工集团物流有限公司,9B-1,2018-01-06 17:08:41,2018-01-07 00:00:00,495.42,邓孝容,2018-03-02 14:55:58,邓孝容,邓孝容,,,,26,合格,146,201,19.1,43.3,5,8.9,2018-02-05 00:00:00,,冷莉,2018-03-02 15:39:18
回龙坝站,041111800008,P·O42.5R,重庆戈鹰物资有限公司,10A-8,2018-01-07 20:51:05,2018-01-08 00:00:00,530.52,邓孝容,2018-03-02 14:55:59,邓孝容,邓孝容,,,,26,合格,151,200,19.1,43.1,4.9,8.4,2018-02-06 00:00:00,,冷莉,2018-03-02 15:40:01
回龙坝站,041111800009,P·O42.5R,重庆小南海水泥厂,散装048#,2018-01-08 06:41:44,2018-01-09 00:00:00,514.74,邓孝容,2018-03-02 14:56:00,邓孝容,邓孝容,,,,27,合格,171,208,,,,,2018-02-07 00:00:00,,冷莉,2018-03-02 15:11:45
回龙坝站,041111800010,P·O42.5R,重庆小南海水泥厂,散装056#,2018-01-09 02:47:38,2018-01-10 00:00:00,488.14,邓孝容,2018-03-02 14:56:02,邓孝容,邓孝容,,,,26,合格,161,211,,,,,2018-02-08 00:00:00,,冷莉,2018-03-02 15:12:42
回龙坝站,041111800011,P·O42.5R,重庆小南海水泥厂,散装064#,2018-01-10 13:21:17,2018-01-11 00:00:00,516.7,邓孝容,2018-03-02 14:56:04,邓孝容,邓孝容,,,,25,合格,121,234,,,,,2018-02-09 00:00:00,,冷莉,2018-03-02 15:13:03
回龙坝站,041111800012,P·O42.5R,重庆小南海水泥厂,散装080#,2018-01-12 15:16:46,2018-01-13 00:00:00,524.54,邓孝容,2018-03-02 14:56:03,邓孝容,邓孝容,,,,27,合格,150,201,,,,,2018-02-11 00:00:00,,冷莉,2018-03-02 15:13:31
回龙坝站,041111800013, P·O42.5（低碱）,重庆建工集团物流有限公司,9B-1,2018-01-12 22:05:59,2018-01-13 00:00:00,493.88,邓孝容,2018-03-02 14:56:06,邓孝容,邓孝容,,,,28,合格,127,213,,,,,2018-02-11 00:00:00,,冷莉,2018-03-02 15:41:20
回龙坝站,041111800014,P·O42.5R,重庆戈鹰物资有限公司,10A-13,2018-01-12 22:56:19,2018-01-13 00:00:00,494.8,邓孝容,2018-03-02 14:56:07,邓孝容,邓孝容,,,,28,合格,133,194,,,,,2018-02-11 00:00:00,,冷莉,2018-03-02 15:42:04
回龙坝站,041111800015,P·O42.5R,重庆小南海水泥厂,散装094#,2018-01-14 01:53:14,2018-01-15 00:00:00,495.24,邓孝容,2018-03-02 14:56:09,邓孝容,邓孝容,,,,28,合格,153,210,,,,,2018-02-13 00:00:00,,冷莉,2018-03-02 15:14:38
回龙坝站,041111800016, P·O42.5（低碱）,重庆建工集团物流有限公司,9B-2,2018-01-14 11:15:34,2018-01-15 00:00:00,523.14,邓孝容,2018-03-02 14:56:58,邓孝容,邓孝容,,,,26,合格,122,204,,,,,2018-02-13 00:00:00,,冷莉,2018-03-02 15:44:37
回龙坝站,041111800017,P·O42.5R,重庆戈鹰物资有限公司,10A-13,2018-01-14 15:40:00,2018-01-15 00:00:00,515.38,邓孝容,2018-03-02 14:56:59,邓孝容,邓孝容,,,,28,合格,127,208,,,,,2018-02-13 00:00:00,,冷莉,2018-03-02 15:45:05
回龙坝站,041111800018,P·O42.5R,重庆小南海水泥厂,散装106#,2018-01-15 13:39:32,2018-01-16 00:00:00,521.12,邓孝容,2018-03-02 14:57:01,邓孝容,邓孝容,,,,28,合格,146,200,,,,,2018-02-14 00:00:00,,冷莉,2018-03-02 15:15:04
回龙坝站,041111800019,P·O42.5R,重庆小南海水泥厂,散装112#,2018-01-16 13:22:10,2018-01-17 00:00:00,487.32,邓孝容,2018-03-02 14:57:00,邓孝容,邓孝容,,,,26,合格,155,226,,,,,2018-02-15 00:00:00,,冷莉,2018-03-02 15:15:36
回龙坝站,041111800020,P·O42.5R,重庆戈鹰物资有限公司,10A-17,2018-01-16 18:24:37,2018-01-17 00:00:00,522.58,邓孝容,2018-03-02 14:57:02,邓孝容,邓孝容,,,,27,合格,160,211,,,,,2018-02-15 00:00:00,,冷莉,2018-03-02 15:45:50
回龙坝站,041111800021,P·O42.5R,重庆戈鹰物资有限公司,10A-19,2018-01-18 09:01:01,2018-01-19 00:00:00,531.5,邓孝容,2018-03-02 14:57:03,邓孝容,邓孝容,,,,28,合格,128,209,26.5,45.3,6.4,8.4,2018-02-17 00:00:00,,冷莉,2018-03-02 15:46:46
回龙坝站,041111800022,P·O42.5R,重庆小南海水泥厂,散装128#,2018-01-18 11:01:18,2018-01-19 00:00:00,485.74,邓孝容,2018-03-02 14:57:04,邓孝容,邓孝容,,,,26,合格,120,220,,,,,2018-02-17 00:00:00,,冷莉,2018-03-02 15:16:25
回龙坝站,041111800023, P·O42.5（低碱）,重庆建工集团物流有限公司,9B-2,2018-01-18 16:09:24,2018-01-19 00:00:00,506.1,邓孝容,2018-03-02 14:57:05,邓孝容,邓孝容,,,,26,合格,168,194,,,,,2018-02-17 00:00:00,,冷莉,2018-03-02 15:47:35
回龙坝站,041111800024,P·O42.5R,重庆戈鹰物资有限公司,10A-21,2018-01-20 15:06:12,2018-01-21 00:00:00,493.26,邓孝容,2018-03-02 14:57:06,邓孝容,邓孝容,,,,26,合格,143,212,,,,,2018-02-19 00:00:00,,冷莉,2018-03-02 15:48:13
回龙坝站,041111800025,P·O42.5R,重庆小南海水泥厂,散装152#,2018-01-21 13:29:52,2018-01-22 00:00:00,525.96,邓孝容,2018-03-02 14:57:08,邓孝容,邓孝容,,,,27,合格,138,234,,,,,2018-02-20 00:00:00,,冷莉,2018-03-02 15:17:06
回龙坝站,041111800026,P·O42.5R,重庆戈鹰物资有限公司,10A-23,2018-01-22 19:46:41,2018-01-23 00:00:00,524.3,邓孝容,2018-03-07 09:15:43,邓孝容,邓孝容,,,,28,合格,130,228,,,,,2018-02-21 00:00:00,,冷莉,2018-03-02 15:48:45
回龙坝站,041111800027, P·O42.5（低碱）,重庆建工集团物流有限公司,9B-2,2018-01-23 16:03:00,2018-01-24 00:00:00,487.84,邓孝容,2018-03-07 09:15:45,邓孝容,邓孝容,,,,27,合格,166,216,,,,,2018-02-22 00:00:00,,冷莉,2018-03-02 15:49:57
回龙坝站,041111800028,P·O42.5R,重庆戈鹰物资有限公司,10A-24,2018-01-23 20:58:43,2018-01-24 00:00:00,538.96,邓孝容,2018-03-07 09:15:51,邓孝容,邓孝容,,,,27,合格,149,204,,,,,2018-02-22 00:00:00,,冷莉,2018-03-02 15:50:49
回龙坝站,041111800029,P·O42.5R,重庆小南海水泥厂,散装170#,2018-01-24 05:56:20,2018-01-25 00:00:00,508.04,邓孝容,2018-03-07 09:15:52,邓孝容,邓孝容,,,,26,合格,164,227,,,,,2018-02-23 00:00:00,,冷莉,2018-03-02 15:18:01
回龙坝站,041111800030,P·O42.5R,重庆小南海水泥厂,散装180#,2018-01-25 10:17:47,2018-01-26 00:00:00,495.96,邓孝容,2018-03-07 09:15:53,邓孝容,邓孝容,,,,26,合格,162,210,,,,,2018-02-24 00:00:00,,冷莉,2018-03-02 15:19:02
回龙坝站,041111800031, P·O42.5（低碱）,重庆建工集团物流有限公司,9B-3,2018-01-25 15:58:45,2018-01-26 00:00:00,492.76,邓孝容,2018-03-07 09:15:54,邓孝容,邓孝容,,,,28,合格,135,215,29.1,43.4,5.2,8.3,2018-02-24 00:00:00,,冷莉,2018-03-02 15:51:08
回龙坝站,041111800032,P·O42.5R,重庆小南海水泥厂,散装192#,2018-01-26 20:25:58,2018-01-27 00:00:00,514.04,邓孝容,2018-03-13 12:38:09,邓孝容,邓孝容,,,,27,合格,164,205,30.8,47,5.4,8.6,2018-02-25 00:00:00,,冷莉,2018-03-02 15:19:48
回龙坝站,041111800033,P·O42.5R,重庆小南海水泥厂,散装196#,2018-01-27 22:29:11,2018-01-28 00:00:00,487.98,邓孝容,2018-03-13 12:38:10,邓孝容,邓孝容,,,,28,合格,151,195,,,,,2018-02-26 00:00:00,,冷莉,2018-03-02 15:20:18
回龙坝站,041111800034, P·O42.5（低碱）,重庆建工集团物流有限公司,9B-3,2018-01-28 17:53:21,2018-01-29 00:00:00,549.36,邓孝容,2018-03-13 12:38:11,邓孝容,邓孝容,,,,28,合格,156,204,,,,,2018-02-27 00:00:00,,冷莉,2018-03-02 15:51:48
回龙坝站,041111800035,P·O42.5R,重庆小南海水泥厂,散装210#,2018-01-29 11:31:32,2018-01-30 00:00:00,504.52,邓孝容,2018-03-13 12:38:12,邓孝容,邓孝容,,,,28,合格,164,197,,,,,2018-02-28 00:00:00,,冷莉,2018-03-02 15:21:32
回龙坝站,041111800036,P·O42.5R,重庆小南海水泥厂,散装218#,2018-01-30 10:58:16,2018-01-31 00:00:00,525.86,邓孝容,2018-03-13 12:38:14,邓孝容,邓孝容,,,,25,合格,163,200,,,,,2018-03-01 00:00:00,,冷莉,2018-03-02 15:22:48
回龙坝站,041111800037,P·O42.5R,重庆小南海水泥厂,散装226#,2018-01-31 07:27:26,2018-02-01 00:00:00,536.58,邓孝容,2018-03-13 12:38:15,邓孝容,邓孝容,,,,27,合格,137,208,,,,,2018-03-02 00:00:00,,冷莉,2018-03-02 15:23:42
回龙坝站,041111800038, P·O42.5（低碱）,重庆建工集团物流有限公司,9B-5,2018-01-31 23:11:44,2018-02-01 00:00:00,491.46,邓孝容,2018-03-13 12:38:16,邓孝容,邓孝容,,,,28,合格,142,197,,,,,2018-03-02 00:00:00,,冷莉,2018-03-02 15:52:38
回龙坝站,041111800039,P·O42.5R,重庆小南海水泥厂,散装230#,2018-02-01 07:22:15,2018-02-02 00:00:00,536.04,邓孝容,2018-03-13 12:38:17,邓孝容,邓孝容,,,,26,合格,162,222,,,,,2018-03-03 00:00:00,,冷莉,2018-03-02 15:24:37
回龙坝站,041111800040,P·O42.5R,重庆小南海水泥厂,散装246#,2018-02-03 06:50:50,2018-02-04 00:00:00,502.4,邓孝容,2018-03-16 09:09:20,邓孝容,邓孝容,,,,27,合格,154,233,,,,,2018-03-05 00:00:00,,冷莉,2018-04-03 10:37:43
回龙坝站,041111800041,P·O42.5R,重庆小南海水泥厂,散装256#,2018-02-04 13:15:18,2018-02-05 00:00:00,523.22,邓孝容,2018-03-22 13:48:22,邓孝容,邓孝容,,,,28,合格,139,225,,,,,2018-03-06 00:00:00,,冷莉,2018-04-03 10:38:11
回龙坝站,041111800042,P·O42.5R,重庆戈鹰物资有限公司,10A-39,2018-02-04 14:56:01,2018-02-05 00:00:00,525.06,邓孝容,2018-03-22 13:48:23,邓孝容,邓孝容,,,,26,合格,146,222,,,,,2018-03-06 00:00:00,,冷莉,2018-04-03 10:44:15
回龙坝站,041111800043,P·O42.5R,重庆戈鹰物资有限公司,10A-39,2018-02-05 02:35:36,2018-02-06 00:00:00,482.12,邓孝容,2018-03-22 13:48:25,邓孝容,邓孝容,,,,25,合格,159,197,,,,,2018-03-07 00:00:00,,冷莉,2018-04-03 10:44:58
回龙坝站,041111800044,P·O42.5R,重庆小南海水泥厂,散装262#,2018-02-05 11:42:02,2018-02-06 00:00:00,491.44,邓孝容,2018-03-22 13:48:26,邓孝容,邓孝容,,,,27,合格,157,215,,,,,2018-03-07 00:00:00,,冷莉,2018-04-03 10:38:32
回龙坝站,041111800045, P·O42.5（低碱）,重庆建工集团物流有限公司,9B-4,2018-02-05 14:08:00,2018-02-06 00:00:00,504.46,邓孝容,2018-03-22 13:48:27,邓孝容,邓孝容,,,,26,合格,151,201,,,,,2018-03-07 00:00:00,,冷莉,2018-04-03 10:45:21
回龙坝站,041111800046,P·O42.5R,重庆戈鹰物资有限公司,10A-41,2018-02-06 23:26:12,2018-02-07 00:00:00,520.6,邓孝容,2018-03-22 13:48:28,邓孝容,邓孝容,,,,25,合格,154,197,,,,,2018-03-08 00:00:00,,冷莉,2018-04-03 10:45:45
回龙坝站,041111800047,P·O42.5R,重庆戈鹰物资有限公司,10A-44,2018-02-08 01:38:32,2018-02-09 00:00:00,497.42,金超,2018-03-22 13:48:29,邓孝容,邓孝容,,,,25,合格,139,223,,,,,2018-03-10 00:00:00,,冷莉,2018-04-03 10:46:19
回龙坝站,041111800048,P·O42.5R,重庆小南海水泥厂,散装286#,2018-02-08 11:45:26,2018-02-09 00:00:00,482.06,金超,2018-03-22 13:48:31,邓孝容,邓孝容,,,,28,合格,142,234,,,,,2018-03-10 00:00:00,,冷莉,2018-04-03 10:39:17
回龙坝站,041111800049,P·O42.5R,重庆戈鹰物资有限公司,10A-44,2018-02-08 23:33:00,2018-02-09 00:00:00,493.74,邓孝容,2018-03-22 13:48:32,邓孝容,邓孝容,,,,27,合格,149,198,,,,,2018-03-10 00:00:00,,冷莉,2018-04-03 10:46:42
回龙坝站,041111800050,P·O42.5R,重庆戈鹰物资有限公司,10A-46,2018-02-09 23:10:59,2018-02-10 00:00:00,501.42,邓孝容,2018-03-22 13:48:33,邓孝容,邓孝容,,,,26,合格,151,201,,,,,2018-03-11 00:00:00,,冷莉,2018-04-03 10:47:21
回龙坝站,041111800051, P·O42.5（低碱）,重庆建工集团物流有限公司,9B-5,2018-02-10 10:54:49,2018-02-11 00:00:00,518.04,邓孝容,2018-03-22 13:48:34,邓孝容,邓孝容,,,,27,合格,135,197,,,,,2018-03-12 00:00:00,,冷莉,2018-04-03 10:48:39
回龙坝站,041111800052,P·O42.5R,重庆小南海水泥厂,散装304#,2018-02-10 22:58:43,2018-02-11 00:00:00,485.34,邓孝容,2018-04-07 08:52:50,邓孝容,邓孝容,,,,27,合格,132,214,,,,,2018-03-12 00:00:00,,冷莉,2018-04-03 10:39:53
回龙坝站,041111800053,P·O42.5R,重庆戈鹰物资有限公司,10A-49,2018-02-11 00:44:30,2018-02-12 00:00:00,544.38,邓孝容,2018-04-07 08:52:51,邓孝容,邓孝容,,,,26,合格,164,201,,,,,2018-03-13 00:00:00,,冷莉,2018-04-03 10:49:36
回龙坝站,041111800054, P·O42.5（低碱）,重庆建工集团物流有限公司,9B-5,2018-02-28 13:30:04,2018-03-01 00:00:00,518.48,邓孝容,2018-04-16 16:18:26,陈亮,陈亮,,,,25,合格,141,232,25.8,,5.7,,2018-03-30 00:00:00,,冷莉,2018-04-03 10:42:35
回龙坝站,041111800055,P·O42.5R,重庆戈鹰物资有限公司,10A-51,2018-03-02 23:02:35,2018-03-03 00:00:00,495.98,邓孝容,2018-04-16 16:18:27,陈亮,陈亮,,,,26,合格,143,199,26.4,,6.6,,2018-04-01 00:00:00,,冷莉,2018-04-19 15:31:08
回龙坝站,041111800056,P·O42.5R,重庆小南海水泥厂,324#,2018-03-04 03:49:31,2018-03-06 00:00:00,511.62,邓孝容,2018-04-16 16:18:28,陈亮,陈亮,,,,26,合格,162,201,43.3,,8.1,,2018-04-04 00:00:00,,李培春,2018-03-09 14:17:22
回龙坝站,041111800057,P·O42.5R,重庆小南海水泥厂,散装342#,2018-03-08 07:11:43,2018-03-09 00:00:00,496.34,邓孝容,2018-05-17 17:15:32,邓孝容,邓孝容,,,,26,合格,128,208,,,,,2018-04-07 00:00:00,,冷莉,2018-04-19 15:34:43
回龙坝站,041111800058,P·O42.5R,重庆小南海水泥厂,散装352#,2018-03-09 21:54:17,2018-03-10 00:00:00,520.8,邓孝容,2018-05-17 17:16:30,陈亮,邓孝容,,,,26,合格,142,193,,,,,2018-04-08 00:00:00,,冷莉,2018-04-19 15:35:49
回龙坝站,041111800059, P·O42.5（低碱）,重庆建工集团物流有限公司,9B-6,2018-03-10 15:41:15,2018-03-11 00:00:00,489.16,邓孝容,2018-05-17 17:15:19,陈亮,邓孝容,,,,27,合格,160,199,25.8,,6.5,,2018-04-09 00:00:00,,冷莉,2018-04-19 15:32:34
回龙坝站,041111800060,P·O42.5R,重庆小南海水泥厂,散装360#,2018-03-11 07:05:59,2018-03-12 00:00:00,541.9,邓孝容,2018-05-17 17:15:38,陈亮,邓孝容,,,,26,合格,136,208,,,,,2018-04-10 00:00:00,,冷莉,2018-04-19 15:36:22
回龙坝站,041111800061,P·O42.5R,重庆小南海水泥厂,散装368#,2018-03-12 13:28:38,2018-03-13 00:00:00,486.12,邓孝容,2018-05-17 17:15:40,陈亮,邓孝容,,,,28,合格,136,202,29.4,,6.2,,2018-04-11 00:00:00,,冷莉,2018-04-19 15:37:02
回龙坝站,041111800062,P·O42.5R,重庆小南海水泥厂,散装382#,2018-03-14 12:22:17,2018-03-15 00:00:00,495.48,邓孝容,2018-05-17 17:15:41,陈亮,邓孝容,,,,28,合格,166,214,29.3,,6.7,,2018-04-13 00:00:00,,冷莉,2018-04-19 15:37:31
回龙坝站,041111800063,P·O42.5R,重庆小南海水泥厂,散装388#,2018-03-15 13:26:50,2018-03-16 00:00:00,492.86,邓孝容,2018-05-17 17:15:43,陈亮,邓孝容,,,,28,合格,123,196,,,,,2018-04-14 00:00:00,,冷莉,2018-04-19 15:38:05
